Repository: markjvillanueva3-cloud/PRISMV9

# PRISM — Manufacturing Intelligence Platform

PRISM is a physics-based manufacturing intelligence system for CNC machining operations. It combines a Model Context Protocol (MCP) server, a Python CAD/CAM engine, and a React web frontend into an 11-layer architecture (L0-L10) that covers everything from raw material constants to operator-facing production planning.

**SAFETY CRITICAL**: This system supports live CNC machine operation. Incorrect parameters can cause equipment damage, tool breakage, or operator injury. All outputs are starting recommendations that must be verified against machine capabilities before use.

---

File: archives/materials-variants/materials_complete/M_STAINLESS/austenitic.json (part 1 of 41)
{
  "category": "M_STAINLESS",
  "subcategory": "austenitic",
  "material_count": 117,
  "generated": "2026-01-26T10:23:20.354130",
  "materials": [
    {
      "id": "M-SS-0002",
      "name": "AISI 301 Austenitic Cold Worked 1/4 Hard",
      "designation": {
        "aisi_sae": "301",
        "uns": "S30100",
        "din": "1.4310",
        "jis": "SUS301",
        "en": "X10CrNi18-8"
      },
      "iso_group": "M",
      "material_class": "Stainless Steel - Austenitic",
      "condition": "Cold Worked 1/4 Hard",
      "composition": {
        "carbon": {
          "min": 0,
          "max": 0.15,
          "typical": 0.08
        },
        "chromium": {
          "min": 16.0,
          "max": 18.0,
          "typical": 17.0
        },
        "nickel": {
          "min": 6.0,
          "max": 8.0,
          "typical": 7.0
        },
        "molybdenum": {
          "min": 0,
          "max": 0,
          "typical": 0
        },
        "manganese": {
          "min": 0,
          "max": 2.0,
          "typical": 1.0
        },
        "silicon": {
          "min": 0,
          "max": 1.0,
          "typical": 0.5
        },
        "nitrogen": {
          "min": 0,
          "max": 0,
          "typical": 0
        },
        "copper": {
          "min": 0,
          "max": 0,
          "typical": 0
        },
        "titanium": {
          "min": 0,
          "max": 0,
          "typical": 0
        },
        "niobium": {
          "min": 0,
          "max": 0,
          "typical": 0
        },
        "aluminum": {
          "min": 0,
          "max": 0,
          "typical": 0
        },
        "sulfur": {
          "min": 0,
          "max": 0.03,
          "typical": 0.015
        },
        "phosphorus": {
          "min": 0,
          "max": 0.045,
          "typical": 0.025
        },
        "iron": {
          "min": 50.0,
          "max": 80.0,
          "typical": 65.0
        },
        "vanadium": {
          "min": 0,
          "max": 0.1,
          "typical": 0
        },
        "tungsten": {
          "min": 0,
          "max": 0,
          "typical": 0
        },
        "cobalt": {
          "min": 0,
          "max": 0,
          "typical": 0
        }
      },
      "physical": {
        "density": 7925,
        "melting_point": {
          "solidus": 1379,
          "liquidus": 1434
        },
        "specific_heat": 500,
        "thermal_conductivity": 16.2,
        "thermal_expansion": 1.72e-05,
        "electrical_resistivity": 7.2e-07,
        "magnetic": "non-magnetic",
        "poissons_ratio": 0.29,
        "elastic_modulus": 193000,
        "shear_modulus": 77000,
        "magnetic_permeability": 1.02
      },
      "mechanical": {
        "hardness": {
          "brinell": 200,
          "rockwell_c": 20,
          "vickers": 210
        },
        "tensile_strength": {
          "typical": 554
        },
        "yield_strength": {
          "typical": 382
        },
        "elongation": {
          "typical": 34
        },
        "reduction_of_area": {
          "min": 30,
          "typical": 50,
          "max": 70
        },
        "impact_energy": {
          "joules": 80,
          "temperature": 20
        },
        "fatigue_strength": 206,
        "fracture_toughness": 200
      },
      "kienzle": {
        "kc1_1": 2296,
        "mc": 0.21
      },
      "johnson_cook": {
        "A": 332,
        "B": 1023,
        "n": 0.63,
        "C": 0.069,
        "m": 1.01,
        "T_melt": 1520,
        "T_ref": 20,
        "epsilon_ref": 1.0
      },
      "taylor": {
        "C": 110,
        "n": 0.18
      },
      "chip_formation": {
        "chip_type": "continuous_stringy",
        "serration_tendency": "moderate",
        "built_up_edge_tendency": "high",
        "chip_breaking": "poor",
        "optimal_chip_thickness": 0.1,
        "shear_angle": 25,
        "friction_coefficient": 0.55,
        "chip_compression_ratio": 3.0
      },
      "tribology": {
        "sliding_friction": 0.5,
        "adhesion_tendency": "very_high",
        "galling_tendency": "very_high",
        "welding_temperature": 950,
        "oxide_stability": "excellent",
        "lubricity_response": "poor"
      },
      "thermal_machining": {
        "cutting_temperature_coefficient": 0.85,
        "heat_partition_to_chip": 0.7,
        "heat_partition_to_tool": 0.2,
        "heat_partition_to_workpiece": 0.1,
        "thermal_softening_onset": 600,
        "recrystallization_temperature": 900,
        "hot_hardness_retention": "moderate",
        "thermal_shock_sensitivity": "low"
      },
      "surface_integrity": {
        "achievable_roughness": {
          "Ra_min": 0.6,
          "Ra_typical": 1.8,
          "Ra_max": 4.0
        },
        "residual_stress_tendency": "tensile",
        "white_layer_tendency": "low",
        "work_hardening_depth": 0.25,
        "microstructure_stability": "excellent",
        "burr_formation": "severe",
        "surface_defect_sensitivity": "high",
        "polishability": "fair"
      },
      "machinability": {
        "aisi_rating": 40,
        "relative_to_1212": 0.4
      },
      "recommendations": {
        "turning": {
          "speed": {
            "min": 43,
            "optimal": 71,
            "max": 105,
            "unit": "m/min"
          },
          "feed": {
            "min": 0.08,
            "optimal": 0.2,
            "max": 0.4,
            "unit": "mm/rev"
          },
          "depth": {
            "min": 0.5,
            "optimal": 2.5,
            "max": 6.0,
            "unit": "mm"
          },
          "doc": {
            "min": 0.5,
            "max": 3.0,
            "optimal": 1.5
          },
          "speed_range": {
            "min": 80,
            "max": 180
          },
          "feed_range": {
            "min": 0.1,
            "max": 0.3
          },
          "doc_range": {
            "min": 0.5,
            "max": 3.0
          },
          "tool_material": [
            "coated_carbide",
            "ceramic"
          ],
          "coolant": "high_pressure"
        },
        "milling": {
          "speed": {
            "min": 35,
            "optimal": 62,
            "max": 95,
            "unit": "m/min"
          },
          "feed_per_tooth": {
            "min": 0.06,
            "optimal": 0.15,
            "max": 0.28,
            "unit": "mm"
          },
          "axial_depth": {
            "min": 0.5,
            "optimal": 3.0,
            "max": 8.0,
            "unit": "mm"
          },
          "radial_depth_percent": {
            "min": 20,
            "optimal": 45,
            "max": 75
          },
          "speed_range": {
            "min": 60,
            "max": 150
          },
          "doc_range": {
            "min": 0.3,
            "max": 4.0
          },
          "tool_material": [
            "coated_carbide"
          ],
          "coolant": "flood"
        },
        "drilling": {
          "speed": {
            "min": 16,
            "optimal": 29,
            "max": 43,
            "unit": "m/min"
          },
          "feed": {
            "min": 0.08,
            "optimal": 0.18,
            "max": 0.3,
            "unit": "mm/rev"
          },
          "speed_range": {
            "min": 40,
            "max": 100
          },
          "feed_range": {
            "min": 0.03,
            "max": 0.2
          },
          "tool_material": [
            "carbide",
            "coated_carbide"
          ],
          "coolant": "through_tool"
        },
        "preferred_tool_grades": [
          "M15",
          "M20",
          "M25"
        ],
        "preferred_coatings": [
          "TiAlN",
          "AlTiN",
          "TiCN"
        ],
        "coolant_recommendation": "high_pressure_flood",
        "threading": {
          "speed": {
            "min": 20,
            "max": 50,
            "optimal": 30
          },
          "speed_range": {
            "min": 30,
            "max": 80
          },
          "pitch_range": {
            "min": 0.5,
            "max": 2.5
          },
          "tool_material": [
            "carbide"
          ],
          "coolant": "cutting_oil"
        }
      },
      "statistics": {
        "data_quality": "high",
        "sample_size": 150,
        "confidence_level": 0.96,
        "standard_deviation_kc": 75,
        "last_validated": "2025-12-01",
        "source_references": [
          "ASM-Handbook-Vol1",
          "Machining-Data-Handbook",
          "VDI-3323",
          "SSINA-Data"
        ]
      },
      "warnings": {
        "work_hardening": "SEVERE - Never dwell",
        "weldability": "FAIR",
        "magnetism": "NON-MAGNETIC"
      },
      "notes": "",
      "_generated": {
        "from_base": "M-SS-001",
        "condition_key": "CW14",
        "timestamp": "2026-01-24T19:42:52.157080"
      },
      "_category": "M_STAINLESS",
      "_subcategory": "austenitic",
      "kc1_1": {
        "value": 2760.0,
        "unit": "N/mm2",
        "uncertainty": 414.0,
        "confidence": 0.85,
        "source": "calculated_correlation",
        "method": "Kienzle_hardness_tensile_correlation"
      },
      "taylor_C": {
        "value": 87.0,
        "unit": "m/min",
        "uncertainty": 17.4,
        "confidence": 0.8,
        "source": "calculated_correlation"
      },
      "taylor_n": {
        "value": 0.18,
        "unit": "dimensionless",
        "uncertainty": 0.027,
        "confidence": 0.85,
        "source": "calculated_correlation"
      },
      "jc_A": {
        "value": 460.0,
        "unit": "MPa",
        "uncertainty": 69.0,
        "confidence": 0.8,
        "source": "calculated_correlation"
      },
      "jc_B": {
        "value": 276.0,
        "unit": "MPa",
        "uncertainty": 55.0,
        "confidence": 0.75,
        "source": "calculated_correlation"
      },
      "jc_n": {
        "value": 0.35,
        "unit": "dimensionless",
        "uncertainty": 0.052,
        "confidence": 0.8,
        "source": "literature_typical"
      },
      "jc_C": {
        "value": 0.008,
        "unit": "dimensionless",
        "uncertainty": 0.002,
        "confidence": 0.75,
        "source": "literature_typical"
      },
      "jc_m": {
        "value": 0.8,
        "unit": "dimensionless",
        "uncertainty": 0.12,
        "confidence": 0.8,
        "source": "literature_typical"
      },
      "_enhanced": true,
      "_enhanced_date": "2026-01-26T10:45:58.366618",
      "_safety_factor": 1.15,
      "_physics_mode": "accurate",
      "_complete_enhancement": {
        "timestamp": "2026-01-27T14:13:23.549350",
        "version": "2.0",
        "material_class": "stainless",
        "changes_summary": [
          "identification: +2 params"
        ]
      },
      "identification": {
        "iso_group": "M",
        "material_class": "Stainless Steel"
      }
    },
    {
      "id": "M-SS-0003",
      "name": "AISI 302 Austenitic Cold Worked 1/4 Hard",
      "designation": {
        "aisi_sae": "302",
        "uns": "S30200",
        "din": "1.4319",
        "jis": "SUS302",
        "en": "X12CrNi18-9"
      },
      "iso_group": "M",
      "material_class": "Stainless Steel - Austenitic",
      "condition": "Cold Worked 1/4 Hard",
      "composition": {
        "carbon": {
          "min": 0,
          "max": 0.15,
          "typical": 0.08
        },
        "chromium": {
          "min": 17.0,
          "max": 19.0,
          "typical": 18.0
        },
        "nickel": {
          "min": 8.0,
          "max": 10.0,
          "typical": 9.0
        },
        "molybdenum": {
          "min": 0,
          "max": 0,
          "typical": 0
        },
        "manganese": {
          "min": 0,
          "max": 2.0,
          "typical": 1.0
        },
        "silicon": {
          "min": 0,
          "max": 1.0,
          "typical": 0.5
        },
        "nitrogen": {
          "min": 0,
          "max": 0,
          "typical": 0
        },
        "copper": {
          "min": 0,
          "max": 0,
          "typical": 0
        },
        "titanium": {
          "min": 0,
          "max": 0,
          "typical": 0
        },
        "niobium": {
          "min": 0,
          "max": 0,
          "typical": 0
        },
        "aluminum": {
          "min": 0,
          "max": 0,
          "typical": 0
        },
        "sulfur": {
          "min": 0,
          "max": 0.03,
          "typical": 0.015
        },
        "phosphorus": {
          "min": 0,
          "max": 0.045,
          "typical": 0.025
        },
        "iron": {
          "min": 50.0,
          "max": 80.0,
          "typical": 65.0
        },
        "vanadium": {
          "min": 0,
          "max": 0.1,
          "typical": 0
        },
        "tungsten": {
          "min": 0,
          "max": 0,
          "typical": 0
        },
        "cobalt": {
          "min": 0,
          "max": 0,
          "typical": 0
        }
      },
      "physical": {
        "density": 7935,
        "melting_point": {
          "solidus": 1373,
          "liquidus": 1428
        },
        "specific_heat": 500,
        "thermal_conductivity": 16.2,
        "thermal_expansion": 1.72e-05,
        "electrical_resistivity": 7.2e-07,
        "magnetic": "non-magnetic",
        "poissons_ratio": 0.29,
        "elastic_modulus": 193000,
        "shear_modulus": 77000,
        "magnetic_permeability": 1.02
      },
      "mechanical": {
        "hardness": {
          "brinell": 200,
          "rockwell_c": 20,
          "vickers": 210
        },
        "tensile_strength": {
          "typical": 554
        },
        "yield_strength": {
          "typical": 382
        },
        "elongation": {
          "typical": 34
        },
        "reduction_of_area": {
          "min": 30,
          "typical": 50,
          "max": 70
        },
        "impact_energy": {
          "joules": 80,
          "temperature": 20
        },
        "fatigue_strength": 206,
        "fracture_toughness": 200
      },
      "kienzle": {
        "kc1_1": 2351,
        "mc": 0.2
      },
      "johnson_cook": {
        "A": 332,
        "B": 1023,
        "n": 0.63,
        "C": 0.069,
        "m": 1.01,
        "T_melt": 1520,
        "T_ref": 20,
        "epsilon_ref": 1.0
      },
      "taylor": {
        "C": 110,
        "n": 0.18
      },
      "chip_formation": {
        "chip_type": "continuous_stringy",
        "serration_tendency": "moderate",
        "built_up_edge_tendency": "high",
        "chip_breaking": "poor",
        "optimal_chip_thickness": 0.1,
        "shear_angle": 25,
        "friction_coefficient": 0.55,
        "chip_compression_ratio": 3.0
      },
      "tribology": {
        "sliding_friction": 0.5,
        "adhesion_tendency": "very_high",
        "galling_tendency": "very_high",
        "welding_temperature": 950,
        "oxide_stability": "excellent",
        "lubricity_response": "poor"
      },
      "thermal_machining": {
        "cutting_temperature_coefficient": 0.85,
        "heat_partition_to_chip": 0.7,
        "heat_partition_to_tool": 0.2,
        "heat_partition_to_workpiece": 0.1,
        "thermal_softening_onset": 600,
        "recrystallization_temperature": 900,
        "hot_hardness_retention": "moderate",
        "thermal_shock_sensitivity": "low"
      },
      "surface_integrity": {
        "achievable_roughness": {
          "Ra_min": 0.6,
          "Ra_typical": 1.8,
          "Ra_max": 4.0
        },
        "residual_stress_tendency": "tensile",
        "white_layer_tendency": "low",
        "work_hardening_depth": 0.25,
        "microstructure_stability": "excellent",
        "burr_formation": "severe",
        "surface_defect_sensitivity": "high",
        "polishability": "fair"
      },
      "machinability": {
        "aisi_rating": 40,
        "relative_to_1212": 0.4
      },
      "recommendations": {
        "turning": {
          "speed": {
            "min": 43,
            "optimal": 71,
            "max": 105,
            "unit": "m/min"
          },
          "feed": {
            "min": 0.08,
            "optimal": 0.2,
            "max": 0.4,
            "unit": "mm/rev"
          },
          "depth": {
            "min": 0.5,
            "optimal": 2.5,
            "max": 6.0,
            "unit": "mm"
          },
          "doc": {
            "min": 0.5,
            "max": 3.0,
            "optimal": 1.5
          },
          "speed_range": {
            "min": 80,
            "max": 180
          },
          "feed_range": {
            "min": 0.1,
            "max": 0.3
          },
          "doc_range": {
            "min": 0.5,
            "max": 3.0
          },
          "tool_material": [
            "coated_carbide",
            "ceramic"
          ],
          "coolant": "high_pressure"
        },
        "milling": {
          "speed": {
            "min": 35,
            "optimal": 62,
            "max": 95,
            "unit": "m/min"
          },
          "feed_per_tooth": {
            "min": 0.06,
            "optimal": 0.15,
            "max": 0.28,
            "unit": "mm"
          },
          "axial_depth": {
            "min": 0.5,
            "optimal": 3.0,
            "max": 8.0,
            "unit": "mm"
          },
          "radial_depth_percent": {
            "min": 20,
            "optimal": 45,
            "max": 75
          },
          "speed_range": {
            "min": 60,
            "max": 150
          },
          "doc_range": {
            "min": 0.3,
            "max": 4.0
          },
          "tool_material": [
            "coated_carbide"
          ],
          "coolant": "flood"
        },
        "drilling": {
          "speed": {
            "min": 16,
            "optimal": 29,
            "max": 43,
            "unit": "m/min"
          },
          "feed": {
            "min": 0.08,
            "optimal": 0.18,
            "max": 0.3,
            "unit": "mm/rev"
          },
          "speed_range": {
            "min": 40,
            "max": 100
          },
          "feed_range": {
            "min": 0.03,
            "max": 0.2
          },
          "tool_material": [
            "carbide",
            "coated_carbide"
          ],
          "coolant": "through_tool"
        },
        "preferred_tool_grades": [
          "M15",
          "M20",
          "M25"
        ],
        "preferred_coatings": [
          "TiAlN",
          "AlTiN",
          "TiCN"
        ],
        "coolant_recommendation": "high_pressure_flood",
        "threading": {
          "speed": {
            "min": 20,
            "max": 50,
            "optimal": 30
          },
          "speed_range": {
            "min": 30,
            "max": 80
          },
          "pitch_range": {
            "min": 0.5,
            "max": 2.5
          },
          "tool_material": [
            "carbide"
          ],
          "coolant": "cutting_oil"
        }
      },
      "statistics": {
        "data_quality": "high",
        "sample_size": 150,
        "confidence_level": 0.96,
        "standard_deviation_kc": 75,
        "last_validated": "2025-12-01",
        "source_references": [
          "ASM-Handbook-Vol1",
          "Machining-Data-Handbook",
          "VDI-3323",
          "SSINA-Data"
        ]
      },
      "warnings": {
        "work_hardening": "SEVERE - Never dwell",
        "weldability": "FAIR",
        "magnetism": "NON-MAGNETIC"
      },
      "notes": "",
      "_generated": {
        "from_base": "M-SS-002",
        "condition_key": "CW14",
        "timestamp": "2026-01-24T19:42:52.158083"
      },
      "_category": "M_STAINLESS",
      "_subcategory": "austenitic",
      "kc1_1": {
        "value": 2760.0,
        "unit": "N/mm2",
        "uncertainty": 414.0,
        "confidence": 0.85,
        "source": "calculated_correlation",
        "method": "Kienzle_hardness_tensile_correlation"
      },
      "taylor_C": {
        "value": 87.0,
        "unit": "m/min",
        "uncertainty": 17.4,
        "confidence": 0.8,
        "source": "calculated_correlation"
      },
      "taylor_n": {
        "value": 0.18,
        "unit": "dimensionless",
        "uncertainty": 0.027,
        "confidence": 0.85,
        "source": "calculated_correlation"
      },
      "jc_A": {
        "value": 460.0,
        "unit": "MPa",
        "uncertainty": 69.0,
        "confidence": 0.8,
        "source": "calculated_correlation"
      },
      "jc_B": {
        "value": 276.0,
        "unit": "MPa",
        "uncertainty": 55.0,
        "confidence": 0.75,
        "source": "calculated_correlation"
      },
      "jc_n": {
        "value": 0.35,
        "unit": "dimensionless",
        "uncertainty": 0.052,
        "confidence": 0.8,
        "source": "literature_typical"
      },
      "jc_C": {
        "value": 0.008,
        "unit": "dimensionless",
        "uncertainty": 0.002,
        "confidence": 0.75,
        "source": "literature_typical"
      },
      "jc_m": {
        "value": 0.8,
        "unit": "dimensionless",
        "uncertainty": 0.12,
        "confidence": 0.8,
        "source": "literature_typical"
      },
      "_enhanced": true,
      "_enhanced_date": "2026-01-26T10:45:58.366618",
      "_safety_factor": 1.15,
      "_physics_mode": "accurate",
      "_complete_enhancement": {
        "timestamp": "2026-01-27T14:13:23.549350",
        "version": "2.0",
        "material_class": "stainless",
        "changes_summary": [
          "identification: +2 params"
        ]
      },
      "identification": {
        "iso_group": "M",
        "material_class": "Stainless Steel"
      }
    },
    {
      "id": "M-SS-0005",
      "name": "AISI 304 (18-8) Cold Worked 1/4 Hard",
      "designation": {
        "aisi_sae": "304",
        "uns": "S30400",
        "din": "1.4301",
        "jis": "SUS304",
        "en": "X5CrNi18-10"
      },
      "iso_group": "M",
      "material_class": "Stainless Steel - Austenitic",
      "condition": "Cold Worked 1/4 Hard",
      "composition": {
        "carbon": {
          "min": 0,
          "max": 0.08,
          "typical": 0.04
        },
        "chromium": {
          "min": 18.0,
          "max": 20.0,
          "typical": 18.5
        },
        "nickel": {
          "min": 8.0,
          "max": 10.5,
          "typical": 9.0
        },
        "molybdenum": {
          "min": 0,
          "max": 0,
          "typical": 0
        },
        "manganese": {
          "min": 0,
          "max": 2.0,
          "typical": 1.0
        },
        "silicon": {
          "min": 0,
          "max": 1.0,
          "typical": 0.5
        },
        "nitrogen": {
          "min": 0,
          "max": 0,
          "typical": 0
        },
        "copper": {
          "min": 0,
          "max": 0,
          "typical": 0
        },
        "titanium": {
          "min": 0,
          "max": 0,
          "typical": 0
        },
        "niobium": {
          "min": 0,
          "max": 0,
          "typical": 0
        },
        "aluminum": {
          "min": 0,
          "max": 0,
          "typical": 0
        },
        "sulfur": {
          "min": 0,
          "max": 0.03,
          "typical": 0.015
        },
        "phosphorus": {
          "min": 0,
          "max": 0.045,
          "typical": 0.025
        },
        "iron": {
          "min": 50.0,
          "max": 80.0,
          "typical": 65.0
        },
        "vanadium": {
          "min": 0,
          "max": 0.1,
          "typical": 0
        },
        "tungsten": {
          "min": 0,
          "max": 0,
          "typical": 0
        },
        "cobalt": {
          "min": 0,
          "max": 0,
          "typical": 0
        }
      },
      "physical": {
        "density": 7935,
        "melting_point": {
          "solidus": 1373,
          "liquidus": 1428
        },
        "specific_heat": 500,
        "thermal_conductivity": 16.2,
        "thermal_expansion": 1.72e-05,
        "electrical_resistivity": 7.2e-07,
        "magnetic": "non-magnetic",
        "poissons_ratio": 0.29,
        "elastic_modulus": 193000,
        "shear_modulus": 77000,
        "magnetic_permeability": 1.02
      },
      "mechanical": {
        "hardness": {
          "brinell": 200,
          "rockwell_c": 20,
          "vickers": 210
        },
        "tensile_strength": {
          "typical": 600
        },
        "yield_strength": {
          "typical": 414
        },
        "elongation": {
          "typical": 29
        },
        "reduction_of_area": {
          "min": 30,
          "typical": 50,
          "max": 70
        },
        "impact_energy": {
          "joules": 80,
          "temperature": 20
        },
        "fatigue_strength": 206,
        "fracture_toughness": 200
      },
      "kienzle": {
        "kc1_1": 2591,
        "mc": 0.2
      },
      "johnson_cook": {
        "A": 358,
        "B": 1049,
        "n": 0.62,
        "C": 0.069,
        "m": 1.02,
        "T_melt": 1520,
        "T_ref": 20,
        "epsilon_ref": 1.0
      },
      "taylor": {
        "C": 100,
        "n": 0.18
      },
      "chip_formation": {
        "chip_type": "continuous_stringy",
        "serration_tendency": "moderate",
        "built_up_edge_tendency": "high",
        "chip_breaking": "poor",
        "optimal_chip_thickness": 0.1,
        "shear_angle": 25,
        "friction_coefficient": 0.55,
        "chip_compression_ratio": 3.0
      },
      "tribology": {
        "sliding_friction": 0.5,
        "adhesion_tendency": "very_high",
        "galling_tendency": "very_high",
        "welding_temperature": 950,
        "oxide_stability": "excellent",
        "lubricity_response": "poor"
      },
      "thermal_machining": {
        "cutting_temperature_coefficient": 0.85,
        "heat_partition_to_chip": 0.7,
        "heat_partition_to_tool": 0.2,
        "heat_partition_to_workpiece": 0.1,
        "thermal_softening_onset": 600,
        "recrystallization_temperature": 900,
        "hot_hardness_retention": "moderate",
        "thermal_shock_sensitivity": "low"
      },
      "surface_integrity": {
        "achievable_roughness": {
          "Ra_min": 0.6,
          "Ra_typical": 1.8,
          "Ra_max": 4.0
        },
        "residual_stress_tendency": "tensile",
        "white_layer_tendency": "low",
        "work_hardening_depth": 0.25,
        "microstructure_stability": "excellent",
        "burr_formation": "severe",
        "surface_defect_sensitivity": "high",
        "polishability": "fair"
      },
      "machinability": {
        "aisi_rating": 37,
        "relative_to_1212": 0.37
      },
      "recommendations": {
        "turning": {
          "speed": {
            "min": 43,
            "optimal": 71,
            "max": 105,
            "unit": "m/min"
          },
          "feed": {
            "min": 0.08,
            "optimal": 0.2,
            "max": 0.4,
            "unit": "mm/rev"
          },
          "depth": {
            "min": 0.5,
            "optimal": 2.5,
            "max": 6.0,
            "unit": "mm"
          },
          "doc": {
            "min": 0.5,
            "max": 3.0,
            "optimal": 1.5
          },
          "speed_range": {
            "min": 80,
            "max": 180
          },
          "feed_range": {
            "min": 0.1,
            "max": 0.3
          },
          "doc_range": {
            "min": 0.5,
            "max": 3.0
          },
          "tool_material": [
            "coated_carbide",
            "ceramic"
          ],
          "coolant": "high_pressure"
        },
        "milling": {
          "speed": {
            "min": 35,
            "optimal": 62,
            "max": 95,
            "unit": "m/min"
          },
          "feed_per_tooth": {
            "min": 0.06,
            "optimal": 0.15,
            "max": 0.28,
            "unit": "mm"
          },
          "axial_depth": {
            "min": 0.5,
            "optimal": 3.0,
            "max": 8.0,
            "unit": "mm"
          },
          "radial_depth_percent": {
            "min": 20,
            "optimal": 45,
            "max": 75
          },
          "speed_range": {
            "min": 60,
            "max": 150
          },
          "doc_range": {
            "min": 0.3,
            "max": 4.0
          },
          "tool_material": [
            "coated_carbide"
          ],
          "coolant": "flood"
        },
        "drilling": {
          "speed": {
            "min": 16,
            "optimal": 29,
            "max": 43,
            "unit": "m/min"
          },
          "feed": {
            "min": 0.08,
            "optimal": 0.18,
            "max": 0.3,
            "unit": "mm/rev"
          },
          "speed_range": {
            "min": 40,
            "max": 100
          },
          "feed_range": {
            "min": 0.03,
            "max": 0.2
          },
          "tool_material": [
            "carbide",
            "coated_carbide"
          ],
          "coolant": "through_tool"
        },
        "preferred_tool_grades": [
          "M15",
          "M20",
          "M25"
        ],
        "preferred_coatings": [
          "TiAlN",
          "AlTiN",
          "TiCN"
        ],
        "coolant_recommendation": "high_pressure_flood",
        "threading": {
          "speed": {
            "min": 20,
            "max": 50,
            "optimal": 30
          },
          "speed_range": {
            "min": 30,
            "max": 80
          },
          "pitch_range": {
            "min": 0.5,
            "max": 2.5
          },
          "tool_material": [
            "carbide"
          ],
          "coolant": "cutting_oil"
        }
      },
      "statistics": {
        "data_quality": "highest",
        "sample_size": 200,
        "confidence_level": 0.96,
        "standard_deviation_kc": 75,
        "last_validated": "2025-12-01",
        "source_references": [
          "ASM-Handbook-Vol1",
          "Machining-Data-Handbook",
          "VDI-3323",
          "SSINA-Data"
        ]
      },
      "warnings": {
        "work_hardening": "SEVERE - Never dwell",
        "weldability": "GOOD",
        "magnetism": "NON-MAGNETIC"
      },
      "notes": "Most widely used stainless steel",
      "_generated": {
        "from_base": "M-SS-004",
        "condition_key": "CW14",
        "timestamp": "2026-01-24T19:42:52.158813"
      },
      "_category": "M_STAINLESS",
      "_subcategory": "austenitic",
      "kc1_1": {
        "value": 2760.0,
        "unit": "N/mm2",
        "uncertainty": 414.0,
        "confidence": 0.85,
        "source": "calculated_correlation",
        "method": "Kienzle_hardness_tensile_correlation"
      },
      "taylor_C": {
        "value": 87.0,
        "unit": "m/min",
        "uncertainty": 17.4,
        "confidence": 0.8,
        "source": "calculated_correlation"
      },
      "taylor_n": {
        "value": 0.18,
        "unit": "dimensionless",
        "uncertainty": 0.027,
        "confidence": 0.85,
        "source": "calculated_correlation"
      },
      "jc_A": {
        "value": 460.0,
        "unit": "MPa",
        "uncertainty": 69.0,
        "confidence": 0.8,
        "source": "calculated_correlation"
      },
      "jc_B": {
        "value": 276.0,
        "unit": "MPa",
        "uncertainty": 55.0,
        "confidence": 0.75,
        "source": "calculated_correlation"
      },
      "jc_n": {
        "value": 0.35,
        "unit": "dimensionless",
        "uncertainty": 0.052,
        "confidence": 0.8,
        "source": "literature_typical"
      },
      "jc_C": {
        "value": 0.008,
        "unit": "dimensionless",
        "uncertainty": 0.002,
        "confidence": 0.75,
        "source": "literature_typical"
      },
      "jc_m": {
        "value": 0.8,
        "unit": "dimensionless",
        "uncertainty": 0.12,
        "confidence": 0.8,
        "source": "literature_typical"
      },
      "_enhanced": true,
      "_enhanced_date": "2026-01-26T10:45:58.366618",
      "_safety_factor": 1.15,
      "_physics_mode": "accurate",
      "_complete_enhancement": {
        "timestamp": "2026-01-27T14:13:23.550598",
        "version": "2.0",
        "material_class": "stainless",
        "changes_summary": [
          "identification: +2 params"
        ]
      },
      "identification": {
        "iso_group": "M",
        "material_class": "Stainless Steel"
      }
    },
    {
      "id": "M-SS-0007",
      "name": "AISI 309 High Temp Cold Worked 1/4 Hard",
      "designation": {
        "aisi_sae": "309",
        "uns": "S30900",
        "din": "1.4828",
        "jis": "SUS309S",
        "en": "X15CrNiSi20-12"
      },
      "iso_group": "M",
      "material_class": "Stainless Steel - Austenitic",
      "condition": "Cold Worked 1/4 Hard",
      "composition": {
        "carbon": {
          "min": 0,
          "max": 0.2,
          "typical": 0.1
        },
        "chromium": {
          "min": 22.0,
          "max": 24.0,
          "typical": 23.0
        },
        "nickel": {
          "min": 12.0,
          "max": 15.0,
          "typical": 13.5
        },
        "molybdenum": {
          "min": 0,
          "max": 0,
          "typical": 0
        },
        "manganese": {
          "min": 0,
          "max": 2.0,
          "typical": 1.0
        },
        "silicon": {
          "min": 0,
          "max": 1.0,
          "typical": 0.5
        },
        "nitrogen": {
          "min": 0,
          "max": 0,
          "typical": 0
        },
        "copper": {
          "min": 0,
          "max": 0,
          "typical": 0
        },
        "titanium": {
          "min": 0,
          "max": 0,
          "typical": 0
        },
        "niobium": {
          "min": 0,
          "max": 0,
          "typical": 0
        },
        "aluminum": {
          "min": 0,
          "max": 0,
          "typical": 0
        },
        "sulfur": {
          "min": 0,
          "max": 0.03,
          "typical": 0.015
        },
        "phosphorus": {
          "min": 0,
          "max": 0.045,
          "typical": 0.025
        },
        "iron": {
          "min": 50.0,
          "max": 80.0,
          "typical": 65.0
        },
        "vanadium": {
          "min": 0,
          "max": 0.1,
          "typical": 0
        },
        "tungsten": {
          "min": 0,
          "max": 0,
          "typical": 0
        },
        "cobalt": {
          "min": 0,
          "max": 0,
          "typical": 0
        }
      },
      "physical": {
        "density": 7957,
        "melting_point": {
          "solidus": 1359,
          "liquidus": 1414
        },
        "specific_heat": 500,
        "thermal_conductivity": 15.6,
        "thermal_expansion": 1.72e-05,
        "electrical_resistivity": 7.2e-07,
        "magnetic": "non-magnetic",
        "poissons_ratio": 0.29,
        "elastic_modulus": 193000,
        "shear_modulus": 77000,
        "magnetic_permeability": 1.02
      },
      "mechanical": {
        "hardness": {
          "brinell": 200,
          "rockwell_c": 20,
          "vickers": 210
        },
        "tensile_strength": {
          "typical": 554
        },
        "yield_strength": {
          "typical": 382
        },
        "elongation": {
          "typical": 34
        },
        "reduction_of_area": {
          "min": 30,
          "typical": 50,
          "max": 70
        },
        "impact_energy": {
          "joules": 80,
          "temperature": 20
        },
        "fatigue_strength": 206,
        "fracture_toughness": 200
      },
      "kienzle": {
        "kc1_1": 2515,
        "mc": 0.21
      },
      "johnson_cook": {
        "A": 364,
        "B": 1126,
        "n": 0.66,
        "C": 0.06,
        "m": 1.01,
        "T_melt": 1520,
        "T_ref": 20,
        "epsilon_ref": 1.0
      },
      "taylor": {
        "C": 96,
        "n": 0.16
      },
      "chip_formation": {
        "chip_type": "continuous_stringy",
        "serration_tendency": "moderate",
        "built_up_edge_tendency": "high",
        "chip_breaking": "poor",
        "optimal_chip_thickness": 0.1,
        "shear_angle": 25,
        "friction_coefficient": 0.55,
        "chip_compression_ratio": 3.0
      },
      "tribology": {
        "sliding_friction": 0.5,
        "adhesion_tendency": "very_high",
        "galling_tendency": "very_high",
        "welding_temperature": 950,
        "oxide_stability": "excellent",
        "lubricity_response": "poor"
      },
      "thermal_machining": {
        "cutting_temperature_coefficient": 0.85,
        "heat_partition_to_chip": 0.7,
        "heat_partition_to_tool": 0.2,
        "heat_partition_to_workpiece": 0.1,
        "thermal_softening_onset": 600,
        "recrystallization_temperature": 900,
        "hot_hardness_retention": "moderate",
        "thermal_shock_sensitivity": "low"
      },
      "surface_integrity": {
        "achievable_roughness": {
          "Ra_min": 0.6,
          "Ra_typical": 1.8,
          "Ra_max": 4.0
        },
        "residual_stress_tendency": "tensile",
        "white_layer_tendency": "low",
        "work_hardening_depth": 0.25,
        "microstructure_stability": "excellent",
        "burr_formation": "severe",
        "surface_defect_sensitivity": "high",
        "polishability": "fair"
      },
      "machinability": {
        "aisi_rating": 34,
        "relative_to_1212": 0.34
      },
      "recommendations": {
        "turning": {
          "speed": {
            "min": 40,
            "optimal": 66,
            "max": 98,
            "unit": "m/min"
          },
          "feed": {
            "min": 0.08,
            "optimal": 0.2,
            "max": 0.4,
            "unit": "mm/rev"
          },
          "depth": {
            "min": 0.5,
            "optimal": 2.5,
            "max": 6.0,
            "unit": "mm"
          },
          "doc": {
            "min": 0.5,
            "max": 3.0,
            "optimal": 1.5
          },
          "speed_range": {
            "min": 80,
            "max": 180
          },
          "feed_range": {
            "min": 0.1,
            "max": 0.3
          },
          "doc_range": {
            "min": 0.5,
            "max": 3.0
          },
          "tool_material": [
            "coated_carbide",
            "ceramic"
          ],
          "coolant": "high_pressure"
        },
        "milling": {
          "speed": {
            "min": 33,
            "optimal": 57,
            "max": 89,
            "unit": "m/min"
          },
          "feed_per_tooth": {
            "min": 0.06,
            "optimal": 0.15,
            "max": 0.28,
            "unit": "mm"
          },
          "axial_depth": {
            "min": 0.5,
            "optimal": 3.0,
            "max": 8.0,
            "unit": "mm"
          },
          "radial_depth_percent": {
            "min": 20,
            "optimal": 45,
            "max": 75
          },
          "speed_range": {
            "min": 60,
            "max": 150
          },
          "doc_range": {
            "min": 0.3,
            "max": 4.0
          },
          "tool_material": [
            "coated_carbide"
          ],
          "coolant": "flood"
        },
        "drilling": {
          "speed": {
            "min": 15,
            "optimal": 27,
            "max": 41,
            "unit": "m/min"
          },
          "feed": {
            "min": 0.08,
            "optimal": 0.18,
            "max": 0.3,
            "unit": "mm/rev"
          },
          "speed_range": {
            "min": 40,
            "max": 100
          },
          "feed_range": {
            "min": 0.03,
            "max": 0.2
          },
          "tool_material": [
            "carbide",
            "coated_carbide"
          ],
          "coolant": "through_tool"
        },
