Repository: markjvillanueva3-cloud/PRISMV9

# PRISM — Manufacturing Intelligence Platform

PRISM is a physics-based manufacturing intelligence system for CNC machining operations. It combines a Model Context Protocol (MCP) server, a Python CAD/CAM engine, and a React web frontend into an 11-layer architecture (L0-L10) that covers everything from raw material constants to operator-facing production planning.

**SAFETY CRITICAL**: This system supports live CNC machine operation. Incorrect parameters can cause equipment damage, tool breakage, or operator injury. All outputs are starting recommendations that must be verified against machine capabilities before use.

---

File: archives/materials-variants/materials_complete/M_STAINLESS/carbon_steel.json (part 1 of 10)
{
  "category": "M_STAINLESS",
  "subcategory": "carbon_steel",
  "material_count": 24,
  "generated": "2026-01-26T10:23:20.449915",
  "materials": [
    {
      "id": "M-SS-0006",
      "name": "AISI 304L Low Carbon Cold Worked 1/4 Hard",
      "designation": {
        "aisi_sae": "304L",
        "uns": "S30403",
        "din": "1.4307",
        "jis": "SUS304L",
        "en": "X2CrNi18-9"
      },
      "iso_group": "M",
      "material_class": "Stainless Steel - Austenitic",
      "condition": "Cold Worked 1/4 Hard",
      "composition": {
        "carbon": {
          "min": 0,
          "max": 0.03,
          "typical": 0.015
        },
        "chromium": {
          "min": 18.0,
          "max": 20.0,
          "typical": 18.5
        },
        "nickel": {
          "min": 8.0,
          "max": 12.0,
          "typical": 10.0
        },
        "molybdenum": {
          "min": 0,
          "max": 0,
          "typical": 0
        },
        "manganese": {
          "min": 0,
          "max": 2.0,
          "typical": 1.0
        },
        "silicon": {
          "min": 0,
          "max": 1.0,
          "typical": 0.5
        },
        "nitrogen": {
          "min": 0,
          "max": 0,
          "typical": 0
        },
        "copper": {
          "min": 0,
          "max": 0,
          "typical": 0
        },
        "titanium": {
          "min": 0,
          "max": 0,
          "typical": 0
        },
        "niobium": {
          "min": 0,
          "max": 0,
          "typical": 0
        },
        "aluminum": {
          "min": 0,
          "max": 0,
          "typical": 0
        },
        "sulfur": {
          "min": 0,
          "max": 0.03,
          "typical": 0.015
        },
        "phosphorus": {
          "min": 0,
          "max": 0.045,
          "typical": 0.025
        },
        "iron": {
          "min": 50.0,
          "max": 80.0,
          "typical": 65.0
        },
        "vanadium": {
          "min": 0,
          "max": 0.1,
          "typical": 0
        },
        "tungsten": {
          "min": 0,
          "max": 0,
          "typical": 0
        },
        "cobalt": {
          "min": 0,
          "max": 0,
          "typical": 0
        }
      },
      "physical": {
        "density": 7940,
        "melting_point": {
          "solidus": 1370,
          "liquidus": 1425
        },
        "specific_heat": 500,
        "thermal_conductivity": 16.2,
        "thermal_expansion": 1.72e-05,
        "electrical_resistivity": 7.2e-07,
        "magnetic": "non-magnetic",
        "poissons_ratio": 0.29,
        "elastic_modulus": 193000,
        "shear_modulus": 77000,
        "magnetic_permeability": 1.02
      },
      "mechanical": {
        "hardness": {
          "brinell": 200,
          "rockwell_c": 20,
          "vickers": 210
        },
        "tensile_strength": {
          "typical": 599
        },
        "yield_strength": {
          "typical": 413
        },
        "elongation": {
          "typical": 26
        },
        "reduction_of_area": {
          "min": 30,
          "typical": 50,
          "max": 70
        },
        "impact_energy": {
          "joules": 80,
          "temperature": 20
        },
        "fatigue_strength": 194,
        "fracture_toughness": 200
      },
      "kienzle": {
        "kc1_1": 2714,
        "mc": 0.2
      },
      "johnson_cook": {
        "A": 342,
        "B": 1047,
        "n": 0.6,
        "C": 0.068,
        "m": 1.03,
        "T_melt": 1520,
        "T_ref": 20,
        "epsilon_ref": 1.0
      },
      "taylor": {
        "C": 97,
        "n": 0.18
      },
      "chip_formation": {
        "chip_type": "continuous_stringy",
        "serration_tendency": "moderate",
        "built_up_edge_tendency": "high",
        "chip_breaking": "poor",
        "optimal_chip_thickness": 0.1,
        "shear_angle": 25,
        "friction_coefficient": 0.55,
        "chip_compression_ratio": 3.0
      },
      "tribology": {
        "sliding_friction": 0.5,
        "adhesion_tendency": "very_high",
        "galling_tendency": "very_high",
        "welding_temperature": 950,
        "oxide_stability": "excellent",
        "lubricity_response": "poor"
      },
      "thermal_machining": {
        "cutting_temperature_coefficient": 0.85,
        "heat_partition_to_chip": 0.7,
        "heat_partition_to_tool": 0.2,
        "heat_partition_to_workpiece": 0.1,
        "thermal_softening_onset": 600,
        "recrystallization_temperature": 900,
        "hot_hardness_retention": "moderate",
        "thermal_shock_sensitivity": "low"
      },
      "surface_integrity": {
        "achievable_roughness": {
          "Ra_min": 0.6,
          "Ra_typical": 1.8,
          "Ra_max": 4.0
        },
        "residual_stress_tendency": "tensile",
        "white_layer_tendency": "low",
        "work_hardening_depth": 0.25,
        "microstructure_stability": "excellent",
        "burr_formation": "severe",
        "surface_defect_sensitivity": "high",
        "polishability": "fair"
      },
      "machinability": {
        "aisi_rating": 34,
        "relative_to_1212": 0.34
      },
      "recommendations": {
        "turning": {
          "speed": {
            "min": 43,
            "optimal": 71,
            "max": 105,
            "unit": "m/min"
          },
          "feed": {
            "min": 0.08,
            "optimal": 0.2,
            "max": 0.4,
            "unit": "mm/rev"
          },
          "depth": {
            "min": 0.5,
            "optimal": 2.5,
            "max": 6.0,
            "unit": "mm"
          },
          "doc": {
            "min": 0.5,
            "max": 3.0,
            "optimal": 1.5
          },
          "speed_range": {
            "min": 80,
            "max": 180
          },
          "feed_range": {
            "min": 0.1,
            "max": 0.3
          },
          "doc_range": {
            "min": 0.5,
            "max": 3.0
          },
          "tool_material": [
            "coated_carbide",
            "ceramic"
          ],
          "coolant": "high_pressure"
        },
        "milling": {
          "speed": {
            "min": 35,
            "optimal": 62,
            "max": 95,
            "unit": "m/min"
          },
          "feed_per_tooth": {
            "min": 0.06,
            "optimal": 0.15,
            "max": 0.28,
            "unit": "mm"
          },
          "axial_depth": {
            "min": 0.5,
            "optimal": 3.0,
            "max": 8.0,
            "unit": "mm"
          },
          "radial_depth_percent": {
            "min": 20,
            "optimal": 45,
            "max": 75
          },
          "speed_range": {
            "min": 60,
            "max": 150
          },
          "doc_range": {
            "min": 0.3,
            "max": 4.0
          },
          "tool_material": [
            "coated_carbide"
          ],
          "coolant": "flood"
        },
        "drilling": {
          "speed": {
            "min": 16,
            "optimal": 29,
            "max": 43,
            "unit": "m/min"
          },
          "feed": {
            "min": 0.08,
            "optimal": 0.18,
            "max": 0.3,
            "unit": "mm/rev"
          },
          "speed_range": {
            "min": 40,
            "max": 100
          },
          "feed_range": {
            "min": 0.03,
            "max": 0.2
          },
          "tool_material": [
            "carbide",
            "coated_carbide"
          ],
          "coolant": "through_tool"
        },
        "preferred_tool_grades": [
          "M15",
          "M20",
          "M25"
        ],
        "preferred_coatings": [
          "TiAlN",
          "AlTiN",
          "TiCN"
        ],
        "coolant_recommendation": "high_pressure_flood",
        "threading": {
          "speed": {
            "min": 20,
            "max": 50,
            "optimal": 30
          },
          "speed_range": {
            "min": 30,
            "max": 80
          },
          "pitch_range": {
            "min": 0.5,
            "max": 2.5
          },
          "tool_material": [
            "carbide"
          ],
          "coolant": "cutting_oil"
        }
      },
      "statistics": {
        "data_quality": "high",
        "sample_size": 150,
        "confidence_level": 0.96,
        "standard_deviation_kc": 75,
        "last_validated": "2025-12-01",
        "source_references": [
          "ASM-Handbook-Vol1",
          "Machining-Data-Handbook",
          "VDI-3323",
          "SSINA-Data"
        ]
      },
      "warnings": {
        "work_hardening": "SEVERE - Never dwell",
        "weldability": "EXCELLENT",
        "magnetism": "NON-MAGNETIC"
      },
      "notes": "Low carbon for welding",
      "_generated": {
        "from_base": "M-SS-005",
        "condition_key": "CW14",
        "timestamp": "2026-01-24T19:42:52.158813"
      },
      "_category": "M_STAINLESS",
      "_subcategory": "carbon_steel",
      "kc1_1": {
        "value": 2070.0,
        "unit": "N/mm2",
        "uncertainty": 310.0,
        "confidence": 0.85,
        "source": "calculated_correlation",
        "method": "Kienzle_hardness_tensile_correlation"
      },
      "taylor_C": {
        "value": 173.9,
        "unit": "m/min",
        "uncertainty": 34.8,
        "confidence": 0.8,
        "source": "calculated_correlation"
      },
      "taylor_n": {
        "value": 0.25,
        "unit": "dimensionless",
        "uncertainty": 0.037,
        "confidence": 0.85,
        "source": "calculated_correlation"
      },
      "jc_A": {
        "value": 460.0,
        "unit": "MPa",
        "uncertainty": 69.0,
        "confidence": 0.8,
        "source": "calculated_correlation"
      },
      "jc_B": {
        "value": 207.0,
        "unit": "MPa",
        "uncertainty": 41.0,
        "confidence": 0.75,
        "source": "calculated_correlation"
      },
      "jc_n": {
        "value": 0.26,
        "unit": "dimensionless",
        "uncertainty": 0.039,
        "confidence": 0.8,
        "source": "literature_typical"
      },
      "jc_C": {
        "value": 0.015,
        "unit": "dimensionless",
        "uncertainty": 0.0037,
        "confidence": 0.75,
        "source": "literature_typical"
      },
      "jc_m": {
        "value": 1.0,
        "unit": "dimensionless",
        "uncertainty": 0.15,
        "confidence": 0.8,
        "source": "literature_typical"
      },
      "_enhanced": true,
      "_enhanced_date": "2026-01-26T10:45:58.377389",
      "_safety_factor": 1.15,
      "_physics_mode": "accurate",
      "_complete_enhancement": {
        "timestamp": "2026-01-27T14:13:23.482294",
        "version": "2.0",
        "material_class": "stainless",
        "changes_summary": [
          "identification: +2 params"
        ]
      },
      "identification": {
        "iso_group": "M",
        "material_class": "Stainless Steel"
      }
    },
    {
      "id": "M-SS-0010",
      "name": "AISI 316L Low Carbon Cold Worked 1/4 Hard",
      "designation": {
        "aisi_sae": "316L",
        "uns": "S31603",
        "din": "1.4404",
        "jis": "SUS316L",
        "en": "X2CrNiMo17-12-2"
      },
      "iso_group": "M",
      "material_class": "Stainless Steel - Austenitic",
      "condition": "Cold Worked 1/4 Hard",
      "composition": {
        "carbon": {
          "min": 0,
          "max": 0.03,
          "typical": 0.015
        },
        "chromium": {
          "min": 16.0,
          "max": 18.0,
          "typical": 17.0
        },
        "nickel": {
          "min": 10.0,
          "max": 14.0,
          "typical": 12.0
        },
        "molybdenum": {
          "min": 2.0,
          "max": 3.0,
          "typical": 2.5
        },
        "manganese": {
          "min": 0,
          "max": 2.0,
          "typical": 1.0
        },
        "silicon": {
          "min": 0,
          "max": 1.0,
          "typical": 0.5
        },
        "nitrogen": {
          "min": 0,
          "max": 0,
          "typical": 0
        },
        "copper": {
          "min": 0,
          "max": 0,
          "typical": 0
        },
        "titanium": {
          "min": 0,
          "max": 0,
          "typical": 0
        },
        "niobium": {
          "min": 0,
          "max": 0,
          "typical": 0
        },
        "aluminum": {
          "min": 0,
          "max": 0,
          "typical": 0
        },
        "sulfur": {
          "min": 0,
          "max": 0.03,
          "typical": 0.015
        },
        "phosphorus": {
          "min": 0,
          "max": 0.045,
          "typical": 0.025
        },
        "iron": {
          "min": 50.0,
          "max": 80.0,
          "typical": 65.0
        },
        "vanadium": {
          "min": 0,
          "max": 0.1,
          "typical": 0
        },
        "tungsten": {
          "min": 0,
          "max": 0,
          "typical": 0
        },
        "cobalt": {
          "min": 0,
          "max": 0,
          "typical": 0
        }
      },
      "physical": {
        "density": 7987,
        "melting_point": {
          "solidus": 1351,
          "liquidus": 1406
        },
        "specific_heat": 500,
        "thermal_conductivity": 13.4,
        "thermal_expansion": 1.72e-05,
        "electrical_resistivity": 7.2e-07,
        "magnetic": "non-magnetic",
        "poissons_ratio": 0.29,
        "elastic_modulus": 193000,
        "shear_modulus": 77000,
        "magnetic_permeability": 1.02
      },
      "mechanical": {
        "hardness": {
          "brinell": 200,
          "rockwell_c": 20,
          "vickers": 210
        },
        "tensile_strength": {
          "typical": 599
        },
        "yield_strength": {
          "typical": 413
        },
        "elongation": {
          "typical": 26
        },
        "reduction_of_area": {
          "min": 30,
          "typical": 50,
          "max": 70
        },
        "impact_energy": {
          "joules": 80,
          "temperature": 20
        },
        "fatigue_strength": 194,
        "fracture_toughness": 200
      },
      "kienzle": {
        "kc1_1": 2714,
        "mc": 0.2
      },
      "johnson_cook": {
        "A": 354,
        "B": 1197,
        "n": 0.56,
        "C": 0.01,
        "m": 1.03,
        "T_melt": 1520,
        "T_ref": 20,
        "epsilon_ref": 1.0
      },
      "taylor": {
        "C": 89,
        "n": 0.17
      },
      "chip_formation": {
        "chip_type": "continuous_stringy",
        "serration_tendency": "moderate",
        "built_up_edge_tendency": "high",
        "chip_breaking": "poor",
        "optimal_chip_thickness": 0.1,
        "shear_angle": 25,
        "friction_coefficient": 0.55,
        "chip_compression_ratio": 3.0
      },
      "tribology": {
        "sliding_friction": 0.5,
        "adhesion_tendency": "very_high",
        "galling_tendency": "very_high",
        "welding_temperature": 950,
        "oxide_stability": "excellent",
        "lubricity_response": "poor"
      },
      "thermal_machining": {
        "cutting_temperature_coefficient": 0.85,
        "heat_partition_to_chip": 0.7,
        "heat_partition_to_tool": 0.2,
        "heat_partition_to_workpiece": 0.1,
        "thermal_softening_onset": 600,
        "recrystallization_temperature": 900,
        "hot_hardness_retention": "high",
        "thermal_shock_sensitivity": "low"
      },
      "surface_integrity": {
        "achievable_roughness": {
          "Ra_min": 0.6,
          "Ra_typical": 1.8,
          "Ra_max": 4.0
        },
        "residual_stress_tendency": "tensile",
        "white_layer_tendency": "low",
        "work_hardening_depth": 0.25,
        "microstructure_stability": "excellent",
        "burr_formation": "severe",
        "surface_defect_sensitivity": "high",
        "polishability": "fair"
      },
      "machinability": {
        "aisi_rating": 27,
        "relative_to_1212": 0.27
      },
      "recommendations": {
        "turning": {
          "speed": {
            "min": 39,
            "optimal": 65,
            "max": 96,
            "unit": "m/min"
          },
          "feed": {
            "min": 0.08,
            "optimal": 0.2,
            "max": 0.4,
            "unit": "mm/rev"
          },
          "depth": {
            "min": 0.5,
            "optimal": 2.5,
            "max": 6.0,
            "unit": "mm"
          },
          "doc": {
            "min": 0.5,
            "max": 3.0,
            "optimal": 1.5
          },
          "speed_range": {
            "min": 80,
            "max": 180
          },
          "feed_range": {
            "min": 0.1,
            "max": 0.3
          },
          "doc_range": {
            "min": 0.5,
            "max": 3.0
          },
          "tool_material": [
            "coated_carbide",
            "ceramic"
          ],
          "coolant": "high_pressure"
        },
        "milling": {
          "speed": {
            "min": 32,
            "optimal": 56,
            "max": 87,
            "unit": "m/min"
          },
          "feed_per_tooth": {
            "min": 0.06,
            "optimal": 0.15,
            "max": 0.28,
            "unit": "mm"
          },
          "axial_depth": {
            "min": 0.5,
            "optimal": 3.0,
            "max": 8.0,
            "unit": "mm"
          },
          "radial_depth_percent": {
            "min": 20,
            "optimal": 45,
            "max": 75
          },
          "speed_range": {
            "min": 60,
            "max": 150
          },
          "doc_range": {
            "min": 0.3,
            "max": 4.0
          },
          "tool_material": [
            "coated_carbide"
          ],
          "coolant": "flood"
        },
        "drilling": {
          "speed": {
            "min": 15,
            "optimal": 27,
            "max": 40,
            "unit": "m/min"
          },
          "feed": {
            "min": 0.08,
            "optimal": 0.18,
            "max": 0.3,
            "unit": "mm/rev"
          },
          "speed_range": {
            "min": 40,
            "max": 100
          },
          "feed_range": {
            "min": 0.03,
            "max": 0.2
          },
          "tool_material": [
            "carbide",
            "coated_carbide"
          ],
          "coolant": "through_tool"
        },
        "preferred_tool_grades": [
          "M15",
          "M20",
          "M25"
        ],
        "preferred_coatings": [
          "TiAlN",
          "AlTiN",
          "TiCN"
        ],
        "coolant_recommendation": "high_pressure_flood",
        "threading": {
          "speed": {
            "min": 20,
            "max": 50,
            "optimal": 30
          },
          "speed_range": {
            "min": 30,
            "max": 80
          },
          "pitch_range": {
            "min": 0.5,
            "max": 2.5
          },
          "tool_material": [
            "carbide"
          ],
          "coolant": "cutting_oil"
        }
      },
      "statistics": {
        "data_quality": "high",
        "sample_size": 150,
        "confidence_level": 0.96,
        "standard_deviation_kc": 75,
        "last_validated": "2025-12-01",
        "source_references": [
          "ASM-Handbook-Vol1",
          "Machining-Data-Handbook",
          "VDI-3323",
          "SSINA-Data"
        ]
      },
      "warnings": {
        "work_hardening": "SEVERE - Never dwell",
        "weldability": "EXCELLENT",
        "magnetism": "NON-MAGNETIC"
      },
      "notes": "Low carbon 316 for welding",
      "_generated": {
        "from_base": "M-SS-009",
        "condition_key": "CW14",
        "timestamp": "2026-01-24T19:42:52.164746"
      },
      "_category": "M_STAINLESS",
      "_subcategory": "carbon_steel",
      "kc1_1": {
        "value": 2070.0,
        "unit": "N/mm2",
        "uncertainty": 310.0,
        "confidence": 0.85,
        "source": "calculated_correlation",
        "method": "Kienzle_hardness_tensile_correlation"
      },
      "taylor_C": {
        "value": 173.9,
        "unit": "m/min",
        "uncertainty": 34.8,
        "confidence": 0.8,
        "source": "calculated_correlation"
      },
      "taylor_n": {
        "value": 0.25,
        "unit": "dimensionless",
        "uncertainty": 0.037,
        "confidence": 0.85,
        "source": "calculated_correlation"
      },
      "jc_A": {
        "value": 460.0,
        "unit": "MPa",
        "uncertainty": 69.0,
        "confidence": 0.8,
        "source": "calculated_correlation"
      },
      "jc_B": {
        "value": 207.0,
        "unit": "MPa",
        "uncertainty": 41.0,
        "confidence": 0.75,
        "source": "calculated_correlation"
      },
      "jc_n": {
        "value": 0.26,
        "unit": "dimensionless",
        "uncertainty": 0.039,
        "confidence": 0.8,
        "source": "literature_typical"
      },
      "jc_C": {
        "value": 0.015,
        "unit": "dimensionless",
        "uncertainty": 0.0037,
        "confidence": 0.75,
        "source": "literature_typical"
      },
      "jc_m": {
        "value": 1.0,
        "unit": "dimensionless",
        "uncertainty": 0.15,
        "confidence": 0.8,
        "source": "literature_typical"
      },
      "_enhanced": true,
      "_enhanced_date": "2026-01-26T10:45:58.377389",
      "_safety_factor": 1.15,
      "_physics_mode": "accurate",
      "_complete_enhancement": {
        "timestamp": "2026-01-27T14:13:23.484114",
        "version": "2.0",
        "material_class": "stainless",
        "changes_summary": [
          "identification: +2 params"
        ]
      },
      "identification": {
        "iso_group": "M",
        "material_class": "Stainless Steel"
      }
    },
    {
      "id": "M-SS-005",
      "name": "AISI 304L Low Carbon",
      "designation": {
        "aisi_sae": "304L",
        "uns": "S30403",
        "din": "1.4307",
        "jis": "SUS304L",
        "en": "X2CrNi18-9"
      },
      "iso_group": "M",
      "material_class": "Stainless Steel - Austenitic",
      "condition": "Annealed",
      "composition": {
        "carbon": {
          "min": 0,
          "max": 0.03,
          "typical": 0.015
        },
        "chromium": {
          "min": 18.0,
          "max": 20.0,
          "typical": 18.5
        },
        "nickel": {
          "min": 8.0,
          "max": 12.0,
          "typical": 10.0
        },
        "molybdenum": {
          "min": 0,
          "max": 0,
          "typical": 0
        },
        "manganese": {
          "min": 0,
          "max": 2.0,
          "typical": 1.0
        },
        "silicon": {
          "min": 0,
          "max": 1.0,
          "typical": 0.5
        },
        "nitrogen": {
          "min": 0,
          "max": 0,
          "typical": 0
        },
        "copper": {
          "min": 0,
          "max": 0,
          "typical": 0
        },
        "titanium": {
          "min": 0,
          "max": 0,
          "typical": 0
        },
        "niobium": {
          "min": 0,
          "max": 0,
          "typical": 0
        },
        "aluminum": {
          "min": 0,
          "max": 0,
          "typical": 0
        },
        "sulfur": {
          "min": 0,
          "max": 0.03,
          "typical": 0.015
        },
        "phosphorus": {
          "min": 0,
          "max": 0.045,
          "typical": 0.025
        },
        "iron": {
          "min": 50.0,
          "max": 80.0,
          "typical": 65.0
        },
        "vanadium": {
          "min": 0,
          "max": 0.1,
          "typical": 0
        },
        "tungsten": {
          "min": 0,
          "max": 0,
          "typical": 0
        },
        "cobalt": {
          "min": 0,
          "max": 0,
          "typical": 0
        }
      },
      "physical": {
        "density": 7940,
        "melting_point": {
          "solidus": 1370,
          "liquidus": 1425
        },
        "specific_heat": 500,
        "thermal_conductivity": 16.2,
        "thermal_expansion": 1.72e-05,
        "electrical_resistivity": 7.2e-07,
        "magnetic": "non-magnetic",
        "poissons_ratio": 0.29,
        "elastic_modulus": 193000,
        "shear_modulus": 77000,
        "magnetic_permeability": 1.02
      },
      "mechanical": {
        "hardness": {
          "brinell": 160,
          "rockwell_b": 95,
          "rockwell_c": null,
          "vickers": 168
        },
        "tensile_strength": {
          "min": 435,
          "typical": 485,
          "max": 535
        },
        "yield_strength": {
          "min": 135,
          "typical": 170,
          "max": 205
        },
        "elongation": {
          "min": 32,
          "typical": 40,
          "max": 45
        },
        "reduction_of_area": {
          "min": 30,
          "typical": 50,
          "max": 70
        },
        "impact_energy": {
          "joules": 80,
          "temperature": 20
        },
        "fatigue_strength": 194,
        "fracture_toughness": 200
      },
      "kienzle": {
        "kc1_1": 2100,
        "mc": 0.2,
        "kc_temp_coefficient": -0.001,
        "kc_speed_coefficient": -0.1,
        "rake_angle_correction": 0.015,
        "chip_thickness_exponent": 0.7,
        "cutting_edge_correction": 1.05,
        "engagement_factor": 1.0,
        "note": "Stainless austenitic"
      },
      "johnson_cook": {
        "A": 280,
        "B": 980,
        "C": 0.07,
        "n": 0.64,
        "m": 1.0,
        "melting_temp": 1425,
        "reference_strain_rate": 1.0,
        "T_melt": 1450,
        "T_melt_source": "class_default",
        "T_ref": 20,
        "epsilon_ref": 1.0
      },
      "taylor": {
        "C": 125,
        "n": 0.19,
        "temperature_exponent": 3.0,
        "hardness_factor": 0.7,
        "coolant_factor": {
          "dry": 1.0,
          "flood": 1.6,
          "mist": 1.3,
          "high_pressure": 1.8
        },
        "depth_exponent": 0.2
      },
      "chip_formation": {
        "chip_type": "continuous_stringy",
        "serration_tendency": "moderate",
        "built_up_edge_tendency": "high",
        "chip_breaking": "poor",
        "optimal_chip_thickness": 0.1,
        "shear_angle": 25,
        "friction_coefficient": 0.55,
        "chip_compression_ratio": 3.0
      },
      "tribology": {
        "sliding_friction": 0.5,
        "adhesion_tendency": "very_high",
        "galling_tendency": "very_high",
        "welding_temperature": 950,
        "oxide_stability": "excellent",
        "lubricity_response": "poor"
      },
      "thermal_machining": {
        "cutting_temperature_coefficient": 0.85,
        "heat_partition_to_chip": 0.7,
        "heat_partition_to_tool": 0.2,
        "heat_partition_to_workpiece": 0.1,
        "thermal_softening_onset": 600,
        "recrystallization_temperature": 900,
        "hot_hardness_retention": "moderate",
        "thermal_shock_sensitivity": "low"
      },
      "surface_integrity": {
        "achievable_roughness": {
          "Ra_min": 0.6,
          "Ra_typical": 1.8,
          "Ra_max": 4.0
        },
        "residual_stress_tendency": "tensile",
        "white_layer_tendency": "low",
        "work_hardening_depth": 0.25,
        "microstructure_stability": "excellent",
        "burr_formation": "severe",
        "surface_defect_sensitivity": "high",
        "polishability": "fair"
      },
      "machinability": {
        "aisi_rating": 45,
        "relative_to_1212": 0.45,
        "power_factor": 1.125,
        "tool_wear_factor": 1.05,
        "surface_finish_factor": 0.85,
        "chip_control_rating": "poor",
        "overall_rating": "fair",
        "difficulty_class": 3
      },
      "recommendations": {
        "turning": {
          "speed": {
            "min": 43,
            "optimal": 71,
            "max": 105,
            "unit": "m/min"
          },
          "feed": {
            "min": 0.08,
            "optimal": 0.2,
            "max": 0.4,
            "unit": "mm/rev"
          },
          "depth": {
            "min": 0.5,
            "optimal": 2.5,
            "max": 6.0,
            "unit": "mm"
          },
          "doc": {
            "min": 0.5,
            "max": 3.0,
            "optimal": 1.5
          },
          "speed_range": {
            "min": 80,
            "max": 180
          },
          "feed_range": {
            "min": 0.1,
            "max": 0.3
          },
          "doc_range": {
            "min": 0.5,
            "max": 3.0
          },
          "tool_material": [
            "coated_carbide",
            "ceramic"
          ],
          "coolant": "high_pressure"
        },
        "milling": {
          "speed": {
            "min": 35,
            "optimal": 62,
            "max": 95,
            "unit": "m/min"
          },
          "feed_per_tooth": {
            "min": 0.06,
            "optimal": 0.15,
            "max": 0.28,
            "unit": "mm"
          },
          "axial_depth": {
            "min": 0.5,
            "optimal": 3.0,
            "max": 8.0,
            "unit": "mm"
          },
          "radial_depth_percent": {
            "min": 20,
            "optimal": 45,
            "max": 75
          },
          "speed_range": {
            "min": 60,
            "max": 150
          },
          "doc_range": {
            "min": 0.3,
            "max": 4.0
          },
          "tool_material": [
            "coated_carbide"
          ],
          "coolant": "flood"
        },
        "drilling": {
          "speed": {
            "min": 16,
            "optimal": 29,
            "max": 43,
            "unit": "m/min"
          },
          "feed": {
            "min": 0.08,
            "optimal": 0.18,
            "max": 0.3,
            "unit": "mm/rev"
          },
          "speed_range": {
            "min": 40,
            "max": 100
          },
          "feed_range": {
            "min": 0.03,
            "max": 0.2
          },
          "tool_material": [
            "carbide",
            "coated_carbide"
          ],
          "coolant": "through_tool"
        },
        "preferred_tool_grades": [
          "M15",
          "M20",
          "M25"
        ],
        "preferred_coatings": [
          "TiAlN",
          "AlTiN",
          "TiCN"
        ],
        "coolant_recommendation": "high_pressure_flood",
        "threading": {
          "speed": {
            "min": 20,
            "max": 50,
            "optimal": 30
          },
          "speed_range": {
            "min": 30,
            "max": 80
          },
          "pitch_range": {
            "min": 0.5,
            "max": 2.5
          },
          "tool_material": [
            "carbide"
          ],
          "coolant": "cutting_oil"
        }
      },
      "statistics": {
        "data_quality": "high",
        "sample_size": 150,
        "confidence_level": 0.96,
        "standard_deviation_kc": 75,
        "last_validated": "2025-12-01",
        "source_references": [
          "ASM-Handbook-Vol1",
          "Machining-Data-Handbook",
          "VDI-3323",
          "SSINA-Data"
        ]
      },
      "warnings": {
        "work_hardening": "SEVERE - Never dwell",
        "weldability": "EXCELLENT",
        "magnetism": "NON-MAGNETIC"
      },
      "notes": "Low carbon for welding",
      "chipFormation": {
        "chipType": {
          "primary": "CONTINUOUS",
          "secondary": "varies with parameters"
        },
        "shearAngle": {
          "value": 24,
          "unit": "degrees",
          "range": {
            "min": 19,
            "max": 30
          }
        },
        "chipCompressionRatio": {
          "value": 2.0,
          "range": {
            "min": 1.5,
            "max": 3.5
          }
        },
        "segmentationFrequency": {
          "value": 20,
          "unit": "kHz"
        },
        "builtUpEdge": {
          "tendency": "HIGH",
          "speedRange": {
            "min": 10,
            "max": 40,
            "unit": "m/min"
          }
        },
        "breakability": {
          "rating": "POOR",
          "chipBreakerRequired": true
        },
        "colorAtSpeed": {
          "slow": "silver",
          "optimal": "straw",
          "high": "blue"
        }
      },
      "friction": {
        "toolChipInterface": {
          "dry": 0.52,
          "withCoolant": 0.34,
          "withMQL": 0.39
        },
        "toolWorkpieceInterface": {
          "dry": 0.45,
          "withCoolant": 0.3
        },
        "contactLength": {
          "stickingZone": {
            "ratio": 0.35
          },
          "slidingZone": {
            "ratio": 0.65
          }
        },
        "seizureTemperature": {
          "value": 800,
          "unit": "C"
        },
        "adhesionTendency": {
          "rating": "HIGH"
        },
        "abrasiveness": {
          "rating": "LOW"
        },
        "diffusionWearTendency": {
          "rating": "MODERATE"
        }
      },
      "thermalMachining": {
        "cuttingTemperature": {
          "model": "empirical",
          "coefficients": {
            "a": 340,
            "b": 0.32,
            "c": 0.14
          },
          "maxRecommended": {
            "value": 900,
            "unit": "C"
          }
        },
        "heatPartition": {
          "chip": 0.72,
          "tool": 0.22,
          "workpiece": 0.05,
          "coolant": 0.01
        },
        "coolantEffectiveness": {
          "flood": 0.3,
          "mist": 0.1,
          "mql": 0.22,
          "cryogenic": 0.35
        },
        "thermalDamageThreshold": {
          "whiteLayer": 980,
          "overTempering": 720,
          "burning": 1100
        }
      },
      "surfaceIntegrity": {
        "residualStress": {
          "surface": -220,
          "subsurface": 132,
          "unit": "MPa",
          "depth": 50
        },
        "workHardening": {
          "depthAffected": 65,
          "hardnessIncrease": 28,
          "strainHardeningExponent": 0.35
        },
        "surfaceRoughness": {
          "roughing": {
            "Ra": 4.5
          },
          "finishing": {
            "Ra": 0.8
          },
          "unit": "um"
        },
        "metallurgicalDamage": {
          "whiteLayerRisk": "MODERATE",
          "microcrackRisk": "LOW"
        },
        "burr": {
          "tendency": "HIGH",
          "type": "rollover"
        }
      },
      "statisticalData": {
        "dataPoints": 95,
        "confidenceLevel": 0.84,
        "standardDeviation": {
          "speed": 3.2,
          "force": 165,
          "toolLife": 11
        },
        "sources": [
          "ASM Handbook Vol 16",
          "Machining Data Handbook 3rd Ed"
        ],
        "lastValidated": "2026-Q1",
        "reliability": "ESTIMATED"
      },
      "_category": "M_STAINLESS",
      "_subcategory": "carbon_steel",
      "kc1_1": {
        "value": 2070.0,
        "unit": "N/mm2",
        "uncertainty": 310.0,
        "confidence": 0.85,
        "source": "calculated_correlation",
        "method": "Kienzle_hardness_tensile_correlation"
      },
      "taylor_C": {
        "value": 173.9,
        "unit": "m/min",
        "uncertainty": 34.8,
        "confidence": 0.8,
        "source": "calculated_correlation"
      },
      "taylor_n": {
        "value": 0.25,
        "unit": "dimensionless",
        "uncertainty": 0.037,
        "confidence": 0.85,
        "source": "calculated_correlation"
      },
      "jc_A": {
        "value": 460.0,
        "unit": "MPa",
        "uncertainty": 69.0,
        "confidence": 0.8,
        "source": "calculated_correlation"
      },
      "jc_B": {
        "value": 207.0,
        "unit": "MPa",
        "uncertainty": 41.0,
        "confidence": 0.75,
        "source": "calculated_correlation"
      },
      "jc_n": {
        "value": 0.26,
        "unit": "dimensionless",
        "uncertainty": 0.039,
        "confidence": 0.8,
        "source": "literature_typical"
      },
      "jc_C": {
        "value": 0.015,
        "unit": "dimensionless",
        "uncertainty": 0.0037,
        "confidence": 0.75,
        "source": "literature_typical"
      },
      "jc_m": {
        "value": 1.0,
        "unit": "dimensionless",
        "uncertainty": 0.15,
        "confidence": 0.8,
        "source": "literature_typical"
      },
      "_enhanced": true,
      "_enhanced_date": "2026-01-26T10:45:58.377389",
      "_safety_factor": 1.15,
      "_physics_mode": "accurate",
      "_enhancement": {
        "timestamp": "2026-01-27T13:51:21.041639",
        "version": "1.0",
        "changes": [
          "T_melt set to class default"
        ],
        "confidence": "estimated"
      },
      "_complete_enhancement": {
        "timestamp": "2026-01-27T14:13:23.484114",
        "version": "2.0",
        "material_class": "stainless",
        "changes_summary": [
          "identification: +2 params"
        ]
      },
      "identification": {
        "iso_group": "M",
        "material_class": "Stainless Steel"
      }
    },
    {
      "id": "M-SS-0052",
      "name": "AISI 304H High Carbon Cold Worked 1/4 Hard",
      "designation": {
        "aisi_sae": "304H",
        "uns": "S30409",
        "din": "1.4948",
        "jis": "SUS304H",
        "en": "X6CrNi18-10"
      },
      "iso_group": "M",
      "material_class": "Stainless Steel - Austenitic",
      "condition": "Cold Worked 1/4 Hard",
      "composition": {
        "carbon": {
          "min": 0.04,
          "max": 0.1,
          "typical": 0.06
        },
        "chromium": {
          "min": 18.0,
          "max": 20.0,
          "typical": 18.5
        },
        "nickel": {
          "min": 8.0,
          "max": 10.5,
          "typical": 9.0
        },
        "molybdenum": {
          "min": 0,
          "max": 0,
          "typical": 0
        },
        "manganese": {
          "min": 0,
          "max": 2.0,
          "typical": 1.0
        },
        "silicon": {
          "min": 0,
          "max": 1.0,
          "typical": 0.5
        },
        "nitrogen": {
          "min": 0,
          "max": 0,
          "typical": 0
        },
        "copper": {
          "min": 0,
          "max": 0,
          "typical": 0
        },
        "titanium": {
          "min": 0,
          "max": 0,
          "typical": 0
        },
        "niobium": {
          "min": 0,
          "max": 0,
          "typical": 0
        },
        "aluminum": {
          "min": 0,
          "max": 0,
          "typical": 0
        },
        "tungsten": {
          "min": 0,
          "max": 0,
          "typical": 0
        },
        "vanadium": {
          "min": 0,
          "max": 0,
          "typical": 0
        },
        "sulfur": {
          "min": 0,
          "max": 0.03,
          "typical": 0.015
        },
        "phosphorus": {
          "min": 0,
          "max": 0.045,
          "typical": 0.025
        },
        "iron": {
          "min": 50.0,
          "max": 80.0,
          "typical": 65.0
        },
        "cobalt": {
          "min": 0,
          "max": 0,
          "typical": 0
        }
      },
      "physical": {
        "density": 7935,
        "melting_point": {
          "solidus": 1373,
          "liquidus": 1428
        },
        "specific_heat": 500,
        "thermal_conductivity": 16.0,
        "thermal_expansion": 1.72e-05,
        "electrical_resistivity": 7.2e-07,
        "magnetic": "non-magnetic",
        "poissons_ratio": 0.29,
        "elastic_modulus": 193000,
        "shear_modulus": 77000,
        "magnetic_permeability": 1.02
      },
      "mechanical": {
        "hardness": {
          "brinell": 200,
          "rockwell_c": 20,
          "vickers": 210
        },
        "tensile_strength": {
          "typical": 590
        },
        "yield_strength": {
          "typical": 407
        },
