Repository: markjvillanueva3-cloud/PRISMV9

# PRISM — Manufacturing Intelligence Platform

PRISM is a physics-based manufacturing intelligence system for CNC machining operations. It combines a Model Context Protocol (MCP) server, a Python CAD/CAM engine, and a React web frontend into an 11-layer architecture (L0-L10) that covers everything from raw material constants to operator-facing production planning.

**SAFETY CRITICAL**: This system supports live CNC machine operation. Incorrect parameters can cause equipment damage, tool breakage, or operator injury. All outputs are starting recommendations that must be verified against machine capabilities before use.

---

File: archives/materials-variants/materials_complete/M_STAINLESS/martensitic.json (part 1 of 20)
{
  "category": "M_STAINLESS",
  "subcategory": "martensitic",
  "material_count": 58,
  "generated": "2026-01-26T10:23:20.523339",
  "materials": [
    {
      "id": "M-SS-0022",
      "name": "AISI 403 Turbine Hardened 35 HRC",
      "designation": {
        "aisi_sae": "403",
        "uns": "S40300",
        "din": "1.4000",
        "jis": "SUS403",
        "en": "X6Cr13"
      },
      "iso_group": "M",
      "material_class": "Stainless Steel - Martensitic",
      "condition": "Hardened 35 HRC",
      "composition": {
        "carbon": {
          "min": 0,
          "max": 0.15,
          "typical": 0.08
        },
        "chromium": {
          "min": 11.5,
          "max": 13.0,
          "typical": 12.5
        },
        "nickel": {
          "min": 0,
          "max": 0,
          "typical": 0
        },
        "molybdenum": {
          "min": 0,
          "max": 0,
          "typical": 0
        },
        "manganese": {
          "min": 0,
          "max": 2.0,
          "typical": 1.0
        },
        "silicon": {
          "min": 0,
          "max": 1.0,
          "typical": 0.5
        },
        "nitrogen": {
          "min": 0,
          "max": 0,
          "typical": 0
        },
        "copper": {
          "min": 0,
          "max": 0,
          "typical": 0
        },
        "titanium": {
          "min": 0,
          "max": 0,
          "typical": 0
        },
        "niobium": {
          "min": 0,
          "max": 0,
          "typical": 0
        },
        "aluminum": {
          "min": 0,
          "max": 0,
          "typical": 0
        },
        "sulfur": {
          "min": 0,
          "max": 0.03,
          "typical": 0.015
        },
        "phosphorus": {
          "min": 0,
          "max": 0.045,
          "typical": 0.025
        },
        "iron": {
          "min": 50.0,
          "max": 80.0,
          "typical": 65.0
        },
        "vanadium": {
          "min": 0,
          "max": 0.1,
          "typical": 0
        },
        "tungsten": {
          "min": 0,
          "max": 0,
          "typical": 0
        },
        "cobalt": {
          "min": 0,
          "max": 0,
          "typical": 0
        }
      },
      "physical": {
        "density": 7890,
        "melting_point": {
          "solidus": 1400,
          "liquidus": 1455
        },
        "specific_heat": 500,
        "thermal_conductivity": 24.9,
        "thermal_expansion": 1.15e-05,
        "electrical_resistivity": 6e-07,
        "magnetic": "magnetic",
        "poissons_ratio": 0.29,
        "elastic_modulus": 200000,
        "shear_modulus": 77000,
        "magnetic_permeability": 1.02
      },
      "mechanical": {
        "hardness": {
          "brinell": 330,
          "rockwell_c": 35,
          "vickers": 346
        },
        "tensile_strength": {
          "typical": 886
        },
        "yield_strength": {
          "typical": 703
        },
        "elongation": {
          "typical": 7
        },
        "reduction_of_area": {
          "min": 30,
          "typical": 50,
          "max": 70
        },
        "impact_energy": {
          "joules": 40,
          "temperature": 20
        },
        "fatigue_strength": 194,
        "fracture_toughness": 80
      },
      "kienzle": {
        "kc1_1": 3629,
        "mc": 0.24
      },
      "johnson_cook": {
        "A": 619,
        "B": 786,
        "n": 0.31,
        "C": 0.014,
        "m": 1.04,
        "T_melt": 1520,
        "T_ref": 20,
        "epsilon_ref": 1.0
      },
      "taylor": {
        "C": 74,
        "n": 0.19
      },
      "chip_formation": {
        "chip_type": "continuous",
        "serration_tendency": "moderate",
        "built_up_edge_tendency": "low",
        "chip_breaking": "fair",
        "optimal_chip_thickness": 0.15,
        "shear_angle": 28,
        "friction_coefficient": 0.45,
        "chip_compression_ratio": 2.5
      },
      "tribology": {
        "sliding_friction": 0.42,
        "adhesion_tendency": "moderate",
        "galling_tendency": "moderate",
        "welding_temperature": 950,
        "oxide_stability": "excellent",
        "lubricity_response": "moderate"
      },
      "thermal_machining": {
        "cutting_temperature_coefficient": 0.72,
        "heat_partition_to_chip": 0.78,
        "heat_partition_to_tool": 0.14,
        "heat_partition_to_workpiece": 0.08,
        "thermal_softening_onset": 500,
        "recrystallization_temperature": 900,
        "hot_hardness_retention": "moderate",
        "thermal_shock_sensitivity": "low"
      },
      "surface_integrity": {
        "achievable_roughness": {
          "Ra_min": 0.4,
          "Ra_typical": 1.2,
          "Ra_max": 3.0
        },
        "residual_stress_tendency": "neutral",
        "white_layer_tendency": "low",
        "work_hardening_depth": 0.08,
        "microstructure_stability": "excellent",
        "burr_formation": "moderate",
        "surface_defect_sensitivity": "moderate",
        "polishability": "good"
      },
      "machinability": {
        "aisi_rating": 24,
        "relative_to_1212": 0.24
      },
      "recommendations": {
        "turning": {
          "speed": {
            "min": 45,
            "optimal": 76,
            "max": 112,
            "unit": "m/min"
          },
          "feed": {
            "min": 0.08,
            "optimal": 0.2,
            "max": 0.4,
            "unit": "mm/rev"
          },
          "depth": {
            "min": 0.5,
            "optimal": 2.5,
            "max": 6.0,
            "unit": "mm"
          },
          "doc": {
            "min": 0.5,
            "max": 3.0,
            "optimal": 1.5
          },
          "speed_range": {
            "min": 80,
            "max": 180
          },
          "feed_range": {
            "min": 0.1,
            "max": 0.3
          },
          "doc_range": {
            "min": 0.5,
            "max": 3.0
          },
          "tool_material": [
            "coated_carbide",
            "ceramic"
          ],
          "coolant": "high_pressure"
        },
        "milling": {
          "speed": {
            "min": 38,
            "optimal": 66,
            "max": 101,
            "unit": "m/min"
          },
          "feed_per_tooth": {
            "min": 0.06,
            "optimal": 0.15,
            "max": 0.28,
            "unit": "mm"
          },
          "axial_depth": {
            "min": 0.5,
            "optimal": 3.0,
            "max": 8.0,
            "unit": "mm"
          },
          "radial_depth_percent": {
            "min": 20,
            "optimal": 45,
            "max": 75
          },
          "speed_range": {
            "min": 60,
            "max": 150
          },
          "doc_range": {
            "min": 0.3,
            "max": 4.0
          },
          "tool_material": [
            "coated_carbide"
          ],
          "coolant": "flood"
        },
        "drilling": {
          "speed": {
            "min": 17,
            "optimal": 31,
            "max": 46,
            "unit": "m/min"
          },
          "feed": {
            "min": 0.08,
            "optimal": 0.18,
            "max": 0.3,
            "unit": "mm/rev"
          },
          "speed_range": {
            "min": 40,
            "max": 100
          },
          "feed_range": {
            "min": 0.03,
            "max": 0.2
          },
          "tool_material": [
            "carbide",
            "coated_carbide"
          ],
          "coolant": "through_tool"
        },
        "preferred_tool_grades": [
          "M10",
          "M15",
          "M20"
        ],
        "preferred_coatings": [
          "TiAlN",
          "AlTiN",
          "TiCN"
        ],
        "coolant_recommendation": "flood",
        "threading": {
          "speed": {
            "min": 20,
            "max": 50,
            "optimal": 30
          },
          "speed_range": {
            "min": 30,
            "max": 80
          },
          "pitch_range": {
            "min": 0.5,
            "max": 2.5
          },
          "tool_material": [
            "carbide"
          ],
          "coolant": "cutting_oil"
        }
      },
      "statistics": {
        "data_quality": "high",
        "sample_size": 150,
        "confidence_level": 0.96,
        "standard_deviation_kc": 75,
        "last_validated": "2025-12-01",
        "source_references": [
          "ASM-Handbook-Vol1",
          "Machining-Data-Handbook",
          "VDI-3323",
          "SSINA-Data"
        ]
      },
      "warnings": {
        "work_hardening": "Standard",
        "weldability": "FAIR",
        "magnetism": "MAGNETIC"
      },
      "notes": "",
      "_generated": {
        "from_base": "M-SS-021",
        "condition_key": "H35",
        "timestamp": "2026-01-24T19:42:52.172799"
      },
      "_category": "M_STAINLESS",
      "_subcategory": "martensitic",
      "kc1_1": {
        "value": 2415.0,
        "unit": "N/mm2",
        "uncertainty": 362.0,
        "confidence": 0.85,
        "source": "calculated_correlation",
        "method": "Kienzle_hardness_tensile_correlation"
      },
      "taylor_C": {
        "value": 113.0,
        "unit": "m/min",
        "uncertainty": 22.6,
        "confidence": 0.8,
        "source": "calculated_correlation"
      },
      "taylor_n": {
        "value": 0.22,
        "unit": "dimensionless",
        "uncertainty": 0.033,
        "confidence": 0.85,
        "source": "calculated_correlation"
      },
      "jc_A": {
        "value": 460.0,
        "unit": "MPa",
        "uncertainty": 69.0,
        "confidence": 0.8,
        "source": "calculated_correlation"
      },
      "jc_B": {
        "value": 221.0,
        "unit": "MPa",
        "uncertainty": 44.0,
        "confidence": 0.75,
        "source": "calculated_correlation"
      },
      "jc_n": {
        "value": 0.28,
        "unit": "dimensionless",
        "uncertainty": 0.042,
        "confidence": 0.8,
        "source": "literature_typical"
      },
      "jc_C": {
        "value": 0.012,
        "unit": "dimensionless",
        "uncertainty": 0.003,
        "confidence": 0.75,
        "source": "literature_typical"
      },
      "jc_m": {
        "value": 0.9,
        "unit": "dimensionless",
        "uncertainty": 0.14,
        "confidence": 0.8,
        "source": "literature_typical"
      },
      "_enhanced": true,
      "_enhanced_date": "2026-01-26T10:45:58.499990",
      "_safety_factor": 1.15,
      "_physics_mode": "accurate",
      "_complete_enhancement": {
        "timestamp": "2026-01-27T14:13:24.291332",
        "version": "2.0",
        "material_class": "stainless",
        "changes_summary": [
          "identification: +2 params"
        ]
      },
      "identification": {
        "iso_group": "M",
        "material_class": "Stainless Steel"
      }
    },
    {
      "id": "M-SS-0026",
      "name": "AISI 420 Cutlery Hardened 35 HRC",
      "designation": {
        "aisi_sae": "420",
        "uns": "S42000",
        "din": "1.4021",
        "jis": "SUS420J1",
        "en": "X20Cr13"
      },
      "iso_group": "M",
      "material_class": "Stainless Steel - Martensitic",
      "condition": "Hardened 35 HRC",
      "composition": {
        "carbon": {
          "min": 0.15,
          "max": 0.4,
          "typical": 0.3
        },
        "chromium": {
          "min": 12.0,
          "max": 14.0,
          "typical": 13.0
        },
        "nickel": {
          "min": 0,
          "max": 0,
          "typical": 0
        },
        "molybdenum": {
          "min": 0,
          "max": 0,
          "typical": 0
        },
        "manganese": {
          "min": 0,
          "max": 2.0,
          "typical": 1.0
        },
        "silicon": {
          "min": 0,
          "max": 1.0,
          "typical": 0.5
        },
        "nitrogen": {
          "min": 0,
          "max": 0,
          "typical": 0
        },
        "copper": {
          "min": 0,
          "max": 0,
          "typical": 0
        },
        "titanium": {
          "min": 0,
          "max": 0,
          "typical": 0
        },
        "niobium": {
          "min": 0,
          "max": 0,
          "typical": 0
        },
        "aluminum": {
          "min": 0,
          "max": 0,
          "typical": 0
        },
        "sulfur": {
          "min": 0,
          "max": 0.03,
          "typical": 0.015
        },
        "phosphorus": {
          "min": 0,
          "max": 0.045,
          "typical": 0.025
        },
        "iron": {
          "min": 50.0,
          "max": 80.0,
          "typical": 65.0
        },
        "vanadium": {
          "min": 0,
          "max": 0.1,
          "typical": 0
        },
        "tungsten": {
          "min": 0,
          "max": 0,
          "typical": 0
        },
        "cobalt": {
          "min": 0,
          "max": 0,
          "typical": 0
        }
      },
      "physical": {
        "density": 7890,
        "melting_point": {
          "solidus": 1400,
          "liquidus": 1455
        },
        "specific_heat": 500,
        "thermal_conductivity": 24.2,
        "thermal_expansion": 1.15e-05,
        "electrical_resistivity": 6e-07,
        "magnetic": "magnetic",
        "poissons_ratio": 0.29,
        "elastic_modulus": 200000,
        "shear_modulus": 77000,
        "magnetic_permeability": 1.02
      },
      "mechanical": {
        "hardness": {
          "brinell": 330,
          "rockwell_c": 35,
          "vickers": 346
        },
        "tensile_strength": {
          "typical": 1079
        },
        "yield_strength": {
          "typical": 856
        },
        "elongation": {
          "typical": 7
        },
        "reduction_of_area": {
          "min": 30,
          "typical": 50,
          "max": 70
        },
        "impact_energy": {
          "joules": 40,
          "temperature": 20
        },
        "fatigue_strength": 262,
        "fracture_toughness": 80
      },
      "kienzle": {
        "kc1_1": 3479,
        "mc": 0.23
      },
      "johnson_cook": {
        "A": 674,
        "B": 878,
        "n": 0.36,
        "C": 0.013,
        "m": 1.06,
        "T_melt": 1520,
        "T_ref": 20,
        "epsilon_ref": 1.0
      },
      "taylor": {
        "C": 72,
        "n": 0.17
      },
      "chip_formation": {
        "chip_type": "continuous",
        "serration_tendency": "moderate",
        "built_up_edge_tendency": "low",
        "chip_breaking": "fair",
        "optimal_chip_thickness": 0.15,
        "shear_angle": 28,
        "friction_coefficient": 0.45,
        "chip_compression_ratio": 2.5
      },
      "tribology": {
        "sliding_friction": 0.42,
        "adhesion_tendency": "moderate",
        "galling_tendency": "moderate",
        "welding_temperature": 950,
        "oxide_stability": "excellent",
        "lubricity_response": "moderate"
      },
      "thermal_machining": {
        "cutting_temperature_coefficient": 0.72,
        "heat_partition_to_chip": 0.78,
        "heat_partition_to_tool": 0.14,
        "heat_partition_to_workpiece": 0.08,
        "thermal_softening_onset": 500,
        "recrystallization_temperature": 900,
        "hot_hardness_retention": "moderate",
        "thermal_shock_sensitivity": "low"
      },
      "surface_integrity": {
        "achievable_roughness": {
          "Ra_min": 0.4,
          "Ra_typical": 1.2,
          "Ra_max": 3.0
        },
        "residual_stress_tendency": "neutral",
        "white_layer_tendency": "low",
        "work_hardening_depth": 0.08,
        "microstructure_stability": "excellent",
        "burr_formation": "moderate",
        "surface_defect_sensitivity": "moderate",
        "polishability": "good"
      },
      "machinability": {
        "aisi_rating": 23,
        "relative_to_1212": 0.23
      },
      "recommendations": {
        "turning": {
          "speed": {
            "min": 43,
            "optimal": 71,
            "max": 105,
            "unit": "m/min"
          },
          "feed": {
            "min": 0.08,
            "optimal": 0.2,
            "max": 0.4,
            "unit": "mm/rev"
          },
          "depth": {
            "min": 0.5,
            "optimal": 2.5,
            "max": 6.0,
            "unit": "mm"
          },
          "doc": {
            "min": 0.5,
            "max": 3.0,
            "optimal": 1.5
          },
          "speed_range": {
            "min": 80,
            "max": 180
          },
          "feed_range": {
            "min": 0.1,
            "max": 0.3
          },
          "doc_range": {
            "min": 0.5,
            "max": 3.0
          },
          "tool_material": [
            "coated_carbide",
            "ceramic"
          ],
          "coolant": "high_pressure"
        },
        "milling": {
          "speed": {
            "min": 35,
            "optimal": 62,
            "max": 95,
            "unit": "m/min"
          },
          "feed_per_tooth": {
            "min": 0.06,
            "optimal": 0.15,
            "max": 0.28,
            "unit": "mm"
          },
          "axial_depth": {
            "min": 0.5,
            "optimal": 3.0,
            "max": 8.0,
            "unit": "mm"
          },
          "radial_depth_percent": {
            "min": 20,
            "optimal": 45,
            "max": 75
          },
          "speed_range": {
            "min": 60,
            "max": 150
          },
          "doc_range": {
            "min": 0.3,
            "max": 4.0
          },
          "tool_material": [
            "coated_carbide"
          ],
          "coolant": "flood"
        },
        "drilling": {
          "speed": {
            "min": 16,
            "optimal": 29,
            "max": 43,
            "unit": "m/min"
          },
          "feed": {
            "min": 0.08,
            "optimal": 0.18,
            "max": 0.3,
            "unit": "mm/rev"
          },
          "speed_range": {
            "min": 40,
            "max": 100
          },
          "feed_range": {
            "min": 0.03,
            "max": 0.2
          },
          "tool_material": [
            "carbide",
            "coated_carbide"
          ],
          "coolant": "through_tool"
        },
        "preferred_tool_grades": [
          "M10",
          "M15",
          "M20"
        ],
        "preferred_coatings": [
          "TiAlN",
          "AlTiN",
          "TiCN"
        ],
        "coolant_recommendation": "flood",
        "threading": {
          "speed": {
            "min": 20,
            "max": 50,
            "optimal": 30
          },
          "speed_range": {
            "min": 30,
            "max": 80
          },
          "pitch_range": {
            "min": 0.5,
            "max": 2.5
          },
          "tool_material": [
            "carbide"
          ],
          "coolant": "cutting_oil"
        }
      },
      "statistics": {
        "data_quality": "high",
        "sample_size": 150,
        "confidence_level": 0.96,
        "standard_deviation_kc": 75,
        "last_validated": "2025-12-01",
        "source_references": [
          "ASM-Handbook-Vol1",
          "Machining-Data-Handbook",
          "VDI-3323",
          "SSINA-Data"
        ]
      },
      "warnings": {
        "work_hardening": "Standard",
        "weldability": "FAIR",
        "magnetism": "MAGNETIC"
      },
      "notes": "",
      "_generated": {
        "from_base": "M-SS-025",
        "condition_key": "H35",
        "timestamp": "2026-01-24T19:42:52.177705"
      },
      "_category": "M_STAINLESS",
      "_subcategory": "martensitic",
      "kc1_1": {
        "value": 2415.0,
        "unit": "N/mm2",
        "uncertainty": 362.0,
        "confidence": 0.85,
        "source": "calculated_correlation",
        "method": "Kienzle_hardness_tensile_correlation"
      },
      "taylor_C": {
        "value": 113.0,
        "unit": "m/min",
        "uncertainty": 22.6,
        "confidence": 0.8,
        "source": "calculated_correlation"
      },
      "taylor_n": {
        "value": 0.22,
        "unit": "dimensionless",
        "uncertainty": 0.033,
        "confidence": 0.85,
        "source": "calculated_correlation"
      },
      "jc_A": {
        "value": 460.0,
        "unit": "MPa",
        "uncertainty": 69.0,
        "confidence": 0.8,
        "source": "calculated_correlation"
      },
      "jc_B": {
        "value": 221.0,
        "unit": "MPa",
        "uncertainty": 44.0,
        "confidence": 0.75,
        "source": "calculated_correlation"
      },
      "jc_n": {
        "value": 0.28,
        "unit": "dimensionless",
        "uncertainty": 0.042,
        "confidence": 0.8,
        "source": "literature_typical"
      },
      "jc_C": {
        "value": 0.012,
        "unit": "dimensionless",
        "uncertainty": 0.003,
        "confidence": 0.75,
        "source": "literature_typical"
      },
      "jc_m": {
        "value": 0.9,
        "unit": "dimensionless",
        "uncertainty": 0.14,
        "confidence": 0.8,
        "source": "literature_typical"
      },
      "_enhanced": true,
      "_enhanced_date": "2026-01-26T10:45:58.499990",
      "_safety_factor": 1.15,
      "_physics_mode": "accurate",
      "_complete_enhancement": {
        "timestamp": "2026-01-27T14:13:24.291332",
        "version": "2.0",
        "material_class": "stainless",
        "changes_summary": [
          "identification: +2 params"
        ]
      },
      "identification": {
        "iso_group": "M",
        "material_class": "Stainless Steel"
      }
    },
    {
      "id": "M-SS-0027",
      "name": "AISI 420 Annealed",
      "designation": {
        "aisi_sae": "420",
        "uns": "S42000",
        "din": "1.4021",
        "jis": "SUS420J2",
        "en": "X30Cr13"
      },
      "iso_group": "M",
      "material_class": "Stainless Steel - Martensitic",
      "condition": "Annealed",
      "composition": {
        "carbon": {
          "min": 0.26,
          "max": 0.4,
          "typical": 0.35
        },
        "chromium": {
          "min": 12.0,
          "max": 14.0,
          "typical": 13.0
        },
        "nickel": {
          "min": 0,
          "max": 0,
          "typical": 0
        },
        "molybdenum": {
          "min": 0,
          "max": 0,
          "typical": 0
        },
        "manganese": {
          "min": 0,
          "max": 2.0,
          "typical": 1.0
        },
        "silicon": {
          "min": 0,
          "max": 1.0,
          "typical": 0.5
        },
        "nitrogen": {
          "min": 0,
          "max": 0,
          "typical": 0
        },
        "copper": {
          "min": 0,
          "max": 0,
          "typical": 0
        },
        "titanium": {
          "min": 0,
          "max": 0,
          "typical": 0
        },
        "niobium": {
          "min": 0,
          "max": 0,
          "typical": 0
        },
        "aluminum": {
          "min": 0,
          "max": 0,
          "typical": 0
        },
        "sulfur": {
          "min": 0,
          "max": 0.03,
          "typical": 0.015
        },
        "phosphorus": {
          "min": 0,
          "max": 0.045,
          "typical": 0.025
        },
        "iron": {
          "min": 50.0,
          "max": 80.0,
          "typical": 65.0
        },
        "vanadium": {
          "min": 0,
          "max": 0.1,
          "typical": 0
        },
        "tungsten": {
          "min": 0,
          "max": 0,
          "typical": 0
        },
        "cobalt": {
          "min": 0,
          "max": 0,
          "typical": 0
        }
      },
      "physical": {
        "density": 7890,
        "melting_point": {
          "solidus": 1400,
          "liquidus": 1455
        },
        "specific_heat": 500,
        "thermal_conductivity": 24.2,
        "thermal_expansion": 1.15e-05,
        "electrical_resistivity": 6e-07,
        "magnetic": "magnetic",
        "poissons_ratio": 0.29,
        "elastic_modulus": 200000,
        "shear_modulus": 77000,
        "magnetic_permeability": 1.02
      },
      "mechanical": {
        "hardness": {
          "brinell": 195,
          "rockwell_c": null,
          "vickers": 204
        },
        "tensile_strength": {
          "typical": 686
        },
        "yield_strength": {
          "typical": 470
        },
        "elongation": {
          "typical": 39
        },
        "reduction_of_area": {
          "min": 30,
          "typical": 50,
          "max": 70
        },
        "impact_energy": {
          "joules": 40,
          "temperature": 20
        },
        "fatigue_strength": 640,
        "fracture_toughness": 80
      },
      "kienzle": {
        "kc1_1": 1149,
        "mc": 0.2
      },
      "johnson_cook": {
        "A": 560,
        "B": 689,
        "n": 0.33,
        "C": 0.009,
        "m": 0.94,
        "T_melt": 1520,
        "T_ref": 20,
        "epsilon_ref": 1.0
      },
      "taylor": {
        "C": 173,
        "n": 0.14
      },
      "chip_formation": {
        "chip_type": "segmented",
        "serration_tendency": "moderate",
        "built_up_edge_tendency": "low",
        "chip_breaking": "fair",
        "optimal_chip_thickness": 0.15,
        "shear_angle": 28,
        "friction_coefficient": 0.45,
        "chip_compression_ratio": 2.5
      },
      "tribology": {
        "sliding_friction": 0.42,
        "adhesion_tendency": "moderate",
        "galling_tendency": "moderate",
        "welding_temperature": 950,
        "oxide_stability": "excellent",
        "lubricity_response": "moderate"
      },
      "thermal_machining": {
        "cutting_temperature_coefficient": 0.72,
        "heat_partition_to_chip": 0.78,
        "heat_partition_to_tool": 0.14,
        "heat_partition_to_workpiece": 0.08,
        "thermal_softening_onset": 500,
        "recrystallization_temperature": 900,
        "hot_hardness_retention": "moderate",
        "thermal_shock_sensitivity": "low"
      },
      "surface_integrity": {
        "achievable_roughness": {
          "Ra_min": 0.4,
          "Ra_typical": 1.2,
          "Ra_max": 3.0
        },
        "residual_stress_tendency": "neutral",
        "white_layer_tendency": "low",
        "work_hardening_depth": 0.08,
        "microstructure_stability": "excellent",
        "burr_formation": "moderate",
        "surface_defect_sensitivity": "moderate",
        "polishability": "good"
      },
      "machinability": {
        "aisi_rating": 58,
        "relative_to_1212": 0.58
      },
      "recommendations": {
        "turning": {
          "speed": {
            "min": 33,
            "optimal": 54,
            "max": 80,
            "unit": "m/min"
          },
          "feed": {
            "min": 0.08,
            "optimal": 0.2,
            "max": 0.4,
            "unit": "mm/rev"
          },
          "depth": {
            "min": 0.5,
            "optimal": 2.5,
            "max": 6.0,
            "unit": "mm"
          },
          "doc": {
            "min": 0.5,
            "max": 3.0,
            "optimal": 1.5
          },
          "speed_range": {
            "min": 80,
            "max": 180
          },
          "feed_range": {
            "min": 0.1,
            "max": 0.3
          },
          "doc_range": {
            "min": 0.5,
            "max": 3.0
          },
          "tool_material": [
            "coated_carbide",
            "ceramic"
          ],
          "coolant": "high_pressure"
        },
        "milling": {
          "speed": {
            "min": 27,
            "optimal": 47,
            "max": 73,
            "unit": "m/min"
          },
          "feed_per_tooth": {
            "min": 0.06,
            "optimal": 0.15,
            "max": 0.28,
            "unit": "mm"
          },
          "axial_depth": {
            "min": 0.5,
            "optimal": 3.0,
            "max": 8.0,
            "unit": "mm"
          },
          "radial_depth_percent": {
            "min": 20,
            "optimal": 45,
            "max": 75
          },
          "speed_range": {
            "min": 60,
            "max": 150
          },
          "doc_range": {
            "min": 0.3,
            "max": 4.0
          },
          "tool_material": [
            "coated_carbide"
          ],
          "coolant": "flood"
        },
        "drilling": {
          "speed": {
            "min": 13,
            "optimal": 23,
            "max": 35,
            "unit": "m/min"
          },
          "feed": {
            "min": 0.08,
            "optimal": 0.18,
            "max": 0.3,
            "unit": "mm/rev"
          },
          "speed_range": {
            "min": 40,
            "max": 100
          },
          "feed_range": {
            "min": 0.03,
            "max": 0.2
          },
          "tool_material": [
            "carbide",
            "coated_carbide"
          ],
          "coolant": "through_tool"
        },
        "preferred_tool_grades": [
          "M10",
          "M15",
          "M20"
        ],
        "preferred_coatings": [
          "TiAlN",
          "AlCrN",
          "CBN"
        ],
        "coolant_recommendation": "flood",
        "threading": {
          "speed": {
            "min": 20,
            "max": 50,
            "optimal": 30
          },
          "speed_range": {
            "min": 30,
            "max": 80
          },
          "pitch_range": {
            "min": 0.5,
            "max": 2.5
          },
          "tool_material": [
            "carbide"
          ],
          "coolant": "cutting_oil"
        }
      },
      "statistics": {
        "data_quality": "high",
        "sample_size": 150,
        "confidence_level": 0.96,
        "standard_deviation_kc": 75,
        "last_validated": "2025-12-01",
        "source_references": [
          "ASM-Handbook-Vol1",
          "Machining-Data-Handbook",
          "VDI-3323",
          "SSINA-Data"
        ]
      },
      "warnings": {
        "work_hardening": "Standard",
        "weldability": "FAIR",
        "magnetism": "MAGNETIC"
      },
      "notes": "",
      "_generated": {
        "from_base": "M-SS-026",
        "condition_key": "ANN",
        "timestamp": "2026-01-24T19:42:52.179796"
      },
      "_category": "M_STAINLESS",
      "_subcategory": "martensitic",
      "kc1_1": {
        "value": 2415.0,
        "unit": "N/mm2",
        "uncertainty": 362.0,
        "confidence": 0.85,
        "source": "calculated_correlation",
        "method": "Kienzle_hardness_tensile_correlation"
      },
      "taylor_C": {
        "value": 113.0,
        "unit": "m/min",
        "uncertainty": 22.6,
        "confidence": 0.8,
        "source": "calculated_correlation"
      },
      "taylor_n": {
        "value": 0.22,
        "unit": "dimensionless",
        "uncertainty": 0.033,
        "confidence": 0.85,
        "source": "calculated_correlation"
      },
      "jc_A": {
        "value": 460.0,
        "unit": "MPa",
        "uncertainty": 69.0,
        "confidence": 0.8,
        "source": "calculated_correlation"
      },
      "jc_B": {
        "value": 221.0,
        "unit": "MPa",
        "uncertainty": 44.0,
        "confidence": 0.75,
        "source": "calculated_correlation"
      },
      "jc_n": {
        "value": 0.28,
        "unit": "dimensionless",
        "uncertainty": 0.042,
        "confidence": 0.8,
        "source": "literature_typical"
      },
      "jc_C": {
        "value": 0.012,
        "unit": "dimensionless",
        "uncertainty": 0.003,
        "confidence": 0.75,
        "source": "literature_typical"
      },
      "jc_m": {
        "value": 0.9,
        "unit": "dimensionless",
        "uncertainty": 0.14,
        "confidence": 0.8,
        "source": "literature_typical"
      },
      "_enhanced": true,
      "_enhanced_date": "2026-01-26T10:45:58.499990",
      "_safety_factor": 1.15,
      "_physics_mode": "accurate",
      "_complete_enhancement": {
        "timestamp": "2026-01-27T14:13:24.291332",
        "version": "2.0",
        "material_class": "stainless",
        "changes_summary": [
          "identification: +2 params"
        ]
      },
      "identification": {
        "iso_group": "M",
        "material_class": "Stainless Steel"
      }
    },
    {
      "id": "M-SS-0030",
      "name": "AISI 440A Hardened 35 HRC",
      "designation": {
        "aisi_sae": "440A",
        "uns": "S44002",
        "din": "1.4109",
        "jis": "SUS440A",
        "en": "X70CrMo15"
      },
      "iso_group": "M",
      "material_class": "Stainless Steel - Martensitic",
      "condition": "Hardened 35 HRC",
      "composition": {
        "carbon": {
          "min": 0.6,
          "max": 0.75,
          "typical": 0.7
        },
        "chromium": {
          "min": 16.0,
          "max": 18.0,
          "typical": 17.0
        },
        "nickel": {
          "min": 0,
          "max": 0,
          "typical": 0
        },
        "molybdenum": {
          "min": 0,
          "max": 0.75,
          "typical": 0.5
        },
        "manganese": {
          "min": 0,
          "max": 2.0,
          "typical": 1.0
        },
        "silicon": {
          "min": 0,
          "max": 1.0,
          "typical": 0.5
        },
        "nitrogen": {
          "min": 0,
          "max": 0,
          "typical": 0
        },
        "copper": {
          "min": 0,
          "max": 0,
          "typical": 0
        },
        "titanium": {
          "min": 0,
          "max": 0,
          "typical": 0
        },
        "niobium": {
          "min": 0,
          "max": 0,
          "typical": 0
        },
        "aluminum": {
          "min": 0,
          "max": 0,
          "typical": 0
        },
        "sulfur": {
          "min": 0,
          "max": 0.03,
          "typical": 0.015
        },
        "phosphorus": {
          "min": 0,
          "max": 0.045,
          "typical": 0.025
        },
        "iron": {
          "min": 50.0,
          "max": 80.0,
          "typical": 65.0
        },
        "vanadium": {
          "min": 0,
          "max": 0.1,
          "typical": 0
        },
        "tungsten": {
          "min": 0,
          "max": 0,
          "typical": 0
        },
        "cobalt": {
          "min": 0,
          "max": 0,
          "typical": 0
        }
      },
      "physical": {
        "density": 7897,
        "melting_point": {
          "solidus": 1397,
          "liquidus": 1452
        },
        "specific_heat": 500,
        "thermal_conductivity": 24.2,
        "thermal_expansion": 1.15e-05,
        "electrical_resistivity": 6e-07,
        "magnetic": "magnetic",
        "poissons_ratio": 0.29,
        "elastic_modulus": 200000,
        "shear_modulus": 77000,
        "magnetic_permeability": 1.02
      },
      "mechanical": {
        "hardness": {
          "brinell": 330,
          "rockwell_c": 35,
          "vickers": 346
        },
        "tensile_strength": {
          "typical": 1028
        },
        "yield_strength": {
          "typical": 816
        },
        "elongation": {
          "typical": 6
        },
        "reduction_of_area": {
          "min": 30,
          "typical": 50,
          "max": 70
        },
        "impact_energy": {
          "joules": 40,
          "temperature": 20
        },
        "fatigue_strength": 304,
        "fracture_toughness": 80
      },
      "kienzle": {
        "kc1_1": 3173,
        "mc": 0.22
      },
      "johnson_cook": {
        "A": 865,
        "B": 902,
        "n": 0.35,
        "C": 0.011,
        "m": 1.1,
        "T_melt": 1520,
        "T_ref": 20,
        "epsilon_ref": 1.0
      },
      "taylor": {
        "C": 77,
        "n": 0.15
      },
      "chip_formation": {
        "chip_type": "continuous",
        "serration_tendency": "moderate",
        "built_up_edge_tendency": "low",
        "chip_breaking": "fair",
        "optimal_chip_thickness": 0.15,
        "shear_angle": 28,
        "friction_coefficient": 0.45,
        "chip_compression_ratio": 2.5
      },
      "tribology": {
        "sliding_friction": 0.42,
        "adhesion_tendency": "moderate",
        "galling_tendency": "moderate",
        "welding_temperature": 950,
        "oxide_stability": "excellent",
        "lubricity_response": "moderate"
      },
      "thermal_machining": {
        "cutting_temperature_coefficient": 0.72,
        "heat_partition_to_chip": 0.78,
        "heat_partition_to_tool": 0.14,
        "heat_partition_to_workpiece": 0.08,
        "thermal_softening_onset": 500,
        "recrystallization_temperature": 900,
        "hot_hardness_retention": "moderate",
        "thermal_shock_sensitivity": "low"
      },
      "surface_integrity": {
        "achievable_roughness": {
          "Ra_min": 0.4,
          "Ra_typical": 1.2,
          "Ra_max": 3.0
        },
        "residual_stress_tendency": "neutral",
        "white_layer_tendency": "low",
        "work_hardening_depth": 0.08,
        "microstructure_stability": "excellent",
        "burr_formation": "moderate",
        "surface_defect_sensitivity": "moderate",
        "polishability": "good"
      },
      "machinability": {
        "aisi_rating": 23,
        "relative_to_1212": 0.23
      },
      "recommendations": {
        "turning": {
          "speed": {
            "min": 39,
            "optimal": 64,
            "max": 95,
            "unit": "m/min"
          },
          "feed": {
            "min": 0.08,
            "optimal": 0.2,
            "max": 0.4,
            "unit": "mm/rev"
          },
          "depth": {
            "min": 0.5,
            "optimal": 2.5,
            "max": 6.0,
            "unit": "mm"
          },
          "doc": {
            "min": 0.5,
            "max": 3.0,
            "optimal": 1.5
          },
          "speed_range": {
            "min": 80,
            "max": 180
          },
          "feed_range": {
            "min": 0.1,
            "max": 0.3
          },
          "doc_range": {
            "min": 0.5,
            "max": 3.0
          },
          "tool_material": [
            "coated_carbide",
            "ceramic"
          ],
          "coolant": "high_pressure"
        },
        "milling": {
          "speed": {
            "min": 32,
            "optimal": 56,
            "max": 86,
            "unit": "m/min"
          },
          "feed_per_tooth": {
            "min": 0.06,
            "optimal": 0.15,
            "max": 0.28,
            "unit": "mm"
          },
          "axial_depth": {
            "min": 0.5,
            "optimal": 3.0,
            "max": 8.0,
            "unit": "mm"
          },
          "radial_depth_percent": {
            "min": 20,
            "optimal": 45,
            "max": 75
          },
          "speed_range": {
            "min": 60,
            "max": 150
          },
          "doc_range": {
            "min": 0.3,
            "max": 4.0
          },
          "tool_material": [
            "coated_carbide"
          ],
          "coolant": "flood"
        },
        "drilling": {
          "speed": {
            "min": 15,
            "optimal": 26,
            "max": 40,
            "unit": "m/min"
          },
          "feed": {
            "min": 0.08,
            "optimal": 0.18,
            "max": 0.3,
            "unit": "mm/rev"
          },
          "speed_range": {
            "min": 40,
            "max": 100
          },
          "feed_range": {
            "min": 0.03,
            "max": 0.2
          },
          "tool_material": [
            "carbide",
            "coated_carbide"
          ],
          "coolant": "through_tool"
        },
        "preferred_tool_grades": [
          "M10",
          "M15",
          "M20"
        ],
        "preferred_coatings": [
          "TiAlN",
          "AlTiN",
          "TiCN"
        ],
        "coolant_recommendation": "flood",
