Repository: markjvillanueva3-cloud/PRISMV9

# PRISM — Manufacturing Intelligence Platform

PRISM is a physics-based manufacturing intelligence system for CNC machining operations. It combines a Model Context Protocol (MCP) server, a Python CAD/CAM engine, and a React web frontend into an 11-layer architecture (L0-L10) that covers everything from raw material constants to operator-facing production planning.

**SAFETY CRITICAL**: This system supports live CNC machine operation. Incorrect parameters can cause equipment damage, tool breakage, or operator injury. All outputs are starting recommendations that must be verified against machine capabilities before use.

---

File: archives/materials-variants/materials_complete/M_STAINLESS/precipitation_hardening.json (part 1 of 19)
{
  "category": "M_STAINLESS",
  "subcategory": "precipitation_hardening",
  "material_count": 51,
  "generated": "2026-01-26T10:23:20.552219",
  "materials": [
    {
      "id": "M-SS-0038",
      "name": "17-4 PH Condition H1150 (Overaged)",
      "designation": {
        "aisi_sae": "17-4PH",
        "uns": "S17400",
        "din": "1.4542",
        "jis": "SUS630",
        "en": "X5CrNiCuNb16-4"
      },
      "iso_group": "M",
      "material_class": "Stainless Steel - Ph",
      "condition": "Condition H1150 (Overaged)",
      "composition": {
        "carbon": {
          "min": 0,
          "max": 0.07,
          "typical": 0.04
        },
        "chromium": {
          "min": 15.0,
          "max": 17.5,
          "typical": 16.5
        },
        "nickel": {
          "min": 3.0,
          "max": 5.0,
          "typical": 4.0
        },
        "molybdenum": {
          "min": 0,
          "max": 0,
          "typical": 0
        },
        "manganese": {
          "min": 0,
          "max": 2.0,
          "typical": 1.0
        },
        "silicon": {
          "min": 0,
          "max": 1.0,
          "typical": 0.5
        },
        "nitrogen": {
          "min": 0,
          "max": 0,
          "typical": 0
        },
        "copper": {
          "min": 3.0,
          "max": 5.0,
          "typical": 3.5
        },
        "titanium": {
          "min": 0,
          "max": 0,
          "typical": 0
        },
        "niobium": {
          "min": 0.15,
          "max": 0.45,
          "typical": 0.35
        },
        "aluminum": {
          "min": 0,
          "max": 0,
          "typical": 0
        },
        "sulfur": {
          "min": 0,
          "max": 0.03,
          "typical": 0.015
        },
        "phosphorus": {
          "min": 0,
          "max": 0.045,
          "typical": 0.025
        },
        "iron": {
          "min": 50.0,
          "max": 80.0,
          "typical": 65.0
        },
        "vanadium": {
          "min": 0,
          "max": 0.1,
          "typical": 0
        },
        "tungsten": {
          "min": 0,
          "max": 0,
          "typical": 0
        },
        "cobalt": {
          "min": 0,
          "max": 0,
          "typical": 0
        }
      },
      "physical": {
        "density": 7910,
        "melting_point": {
          "solidus": 1388,
          "liquidus": 1443
        },
        "specific_heat": 500,
        "thermal_conductivity": 17.8,
        "thermal_expansion": 1.15e-05,
        "electrical_resistivity": 6e-07,
        "magnetic": "magnetic",
        "poissons_ratio": 0.29,
        "elastic_modulus": 200000,
        "shear_modulus": 77000,
        "magnetic_permeability": 1.02
      },
      "mechanical": {
        "hardness": {
          "brinell": 260,
          "rockwell_c": 26,
          "vickers": 273
        },
        "tensile_strength": {
          "typical": 869
        },
        "yield_strength": {
          "typical": 641
        },
        "elongation": {
          "typical": 14
        },
        "reduction_of_area": {
          "min": 30,
          "typical": 50,
          "max": 70
        },
        "impact_energy": {
          "joules": 40,
          "temperature": 20
        },
        "fatigue_strength": 386,
        "fracture_toughness": 80
      },
      "kienzle": {
        "kc1_1": 1719,
        "mc": 0.22
      },
      "johnson_cook": {
        "A": 589,
        "B": 822,
        "n": 0.39,
        "C": 0.018,
        "m": 1.06,
        "T_melt": 1520,
        "T_ref": 20,
        "epsilon_ref": 1.0
      },
      "taylor": {
        "C": 146,
        "n": 0.19
      },
      "chip_formation": {
        "chip_type": "continuous_stringy",
        "serration_tendency": "moderate",
        "built_up_edge_tendency": "high",
        "chip_breaking": "fair",
        "optimal_chip_thickness": 0.15,
        "shear_angle": 28,
        "friction_coefficient": 0.45,
        "chip_compression_ratio": 2.5
      },
      "tribology": {
        "sliding_friction": 0.42,
        "adhesion_tendency": "moderate",
        "galling_tendency": "moderate",
        "welding_temperature": 950,
        "oxide_stability": "excellent",
        "lubricity_response": "moderate"
      },
      "thermal_machining": {
        "cutting_temperature_coefficient": 0.72,
        "heat_partition_to_chip": 0.78,
        "heat_partition_to_tool": 0.14,
        "heat_partition_to_workpiece": 0.08,
        "thermal_softening_onset": 500,
        "recrystallization_temperature": 900,
        "hot_hardness_retention": "moderate",
        "thermal_shock_sensitivity": "low"
      },
      "surface_integrity": {
        "achievable_roughness": {
          "Ra_min": 0.4,
          "Ra_typical": 1.2,
          "Ra_max": 3.0
        },
        "residual_stress_tendency": "neutral",
        "white_layer_tendency": "low",
        "work_hardening_depth": 0.08,
        "microstructure_stability": "excellent",
        "burr_formation": "moderate",
        "surface_defect_sensitivity": "moderate",
        "polishability": "good"
      },
      "machinability": {
        "aisi_rating": 51,
        "relative_to_1212": 0.51
      },
      "recommendations": {
        "turning": {
          "speed": {
            "min": 43,
            "optimal": 71,
            "max": 105,
            "unit": "m/min"
          },
          "feed": {
            "min": 0.08,
            "optimal": 0.2,
            "max": 0.4,
            "unit": "mm/rev"
          },
          "depth": {
            "min": 0.5,
            "optimal": 2.5,
            "max": 6.0,
            "unit": "mm"
          },
          "doc": {
            "min": 0.5,
            "max": 3.0,
            "optimal": 1.5
          },
          "speed_range": {
            "min": 80,
            "max": 180
          },
          "feed_range": {
            "min": 0.1,
            "max": 0.3
          },
          "doc_range": {
            "min": 0.5,
            "max": 3.0
          },
          "tool_material": [
            "coated_carbide",
            "ceramic"
          ],
          "coolant": "high_pressure"
        },
        "milling": {
          "speed": {
            "min": 35,
            "optimal": 62,
            "max": 95,
            "unit": "m/min"
          },
          "feed_per_tooth": {
            "min": 0.06,
            "optimal": 0.15,
            "max": 0.28,
            "unit": "mm"
          },
          "axial_depth": {
            "min": 0.5,
            "optimal": 3.0,
            "max": 8.0,
            "unit": "mm"
          },
          "radial_depth_percent": {
            "min": 20,
            "optimal": 45,
            "max": 75
          },
          "speed_range": {
            "min": 60,
            "max": 150
          },
          "doc_range": {
            "min": 0.3,
            "max": 4.0
          },
          "tool_material": [
            "coated_carbide"
          ],
          "coolant": "flood"
        },
        "drilling": {
          "speed": {
            "min": 16,
            "optimal": 29,
            "max": 43,
            "unit": "m/min"
          },
          "feed": {
            "min": 0.08,
            "optimal": 0.18,
            "max": 0.3,
            "unit": "mm/rev"
          },
          "speed_range": {
            "min": 40,
            "max": 100
          },
          "feed_range": {
            "min": 0.03,
            "max": 0.2
          },
          "tool_material": [
            "carbide",
            "coated_carbide"
          ],
          "coolant": "through_tool"
        },
        "preferred_tool_grades": [
          "M10",
          "M15",
          "M20"
        ],
        "preferred_coatings": [
          "TiAlN",
          "AlTiN",
          "TiCN"
        ],
        "coolant_recommendation": "flood",
        "threading": {
          "speed": {
            "min": 20,
            "max": 50,
            "optimal": 30
          },
          "speed_range": {
            "min": 30,
            "max": 80
          },
          "pitch_range": {
            "min": 0.5,
            "max": 2.5
          },
          "tool_material": [
            "carbide"
          ],
          "coolant": "cutting_oil"
        }
      },
      "statistics": {
        "data_quality": "highest",
        "sample_size": 150,
        "confidence_level": 0.96,
        "standard_deviation_kc": 75,
        "last_validated": "2025-12-01",
        "source_references": [
          "ASM-Handbook-Vol1",
          "Machining-Data-Handbook",
          "VDI-3323",
          "SSINA-Data"
        ]
      },
      "warnings": {
        "work_hardening": "Standard",
        "weldability": "GOOD",
        "magnetism": "MAGNETIC"
      },
      "notes": "Most widely used PH grade",
      "_generated": {
        "from_base": "M-SS-034",
        "condition_key": "H1150",
        "timestamp": "2026-01-24T19:42:52.192584"
      },
      "_category": "M_STAINLESS",
      "_subcategory": "precipitation_hardening",
      "kc1_1": {
        "value": 2875.0,
        "unit": "N/mm2",
        "uncertainty": 431.0,
        "confidence": 0.85,
        "source": "calculated_correlation",
        "method": "Kienzle_hardness_tensile_correlation"
      },
      "taylor_C": {
        "value": 78.3,
        "unit": "m/min",
        "uncertainty": 15.7,
        "confidence": 0.8,
        "source": "calculated_correlation"
      },
      "taylor_n": {
        "value": 0.18,
        "unit": "dimensionless",
        "uncertainty": 0.027,
        "confidence": 0.85,
        "source": "calculated_correlation"
      },
      "jc_A": {
        "value": 460.0,
        "unit": "MPa",
        "uncertainty": 69.0,
        "confidence": 0.8,
        "source": "calculated_correlation"
      },
      "jc_B": {
        "value": 248.0,
        "unit": "MPa",
        "uncertainty": 50.0,
        "confidence": 0.75,
        "source": "calculated_correlation"
      },
      "jc_n": {
        "value": 0.3,
        "unit": "dimensionless",
        "uncertainty": 0.045,
        "confidence": 0.8,
        "source": "literature_typical"
      },
      "jc_C": {
        "value": 0.01,
        "unit": "dimensionless",
        "uncertainty": 0.0025,
        "confidence": 0.75,
        "source": "literature_typical"
      },
      "jc_m": {
        "value": 0.85,
        "unit": "dimensionless",
        "uncertainty": 0.13,
        "confidence": 0.8,
        "source": "literature_typical"
      },
      "_enhanced": true,
      "_enhanced_date": "2026-01-26T10:45:58.534764",
      "_safety_factor": 1.15,
      "_physics_mode": "accurate",
      "_complete_enhancement": {
        "timestamp": "2026-01-27T14:13:24.377365",
        "version": "2.0",
        "material_class": "stainless",
        "changes_summary": [
          "identification: +2 params"
        ]
      },
      "identification": {
        "iso_group": "M",
        "material_class": "Stainless Steel"
      }
    },
    {
      "id": "M-SS-0042",
      "name": "PH 13-8 Mo Annealed",
      "designation": {
        "aisi_sae": "PH13-8Mo",
        "uns": "S13800",
        "din": "1.4534",
        "jis": "",
        "en": "X3CrNiMoAl13-8-2"
      },
      "iso_group": "M",
      "material_class": "Stainless Steel - Ph",
      "condition": "Annealed",
      "composition": {
        "carbon": {
          "min": 0,
          "max": 0.05,
          "typical": 0.03
        },
        "chromium": {
          "min": 12.25,
          "max": 13.25,
          "typical": 13.0
        },
        "nickel": {
          "min": 7.5,
          "max": 8.5,
          "typical": 8.0
        },
        "molybdenum": {
          "min": 2.0,
          "max": 2.5,
          "typical": 2.25
        },
        "manganese": {
          "min": 0,
          "max": 2.0,
          "typical": 1.0
        },
        "silicon": {
          "min": 0,
          "max": 1.0,
          "typical": 0.5
        },
        "nitrogen": {
          "min": 0,
          "max": 0,
          "typical": 0
        },
        "copper": {
          "min": 0,
          "max": 0,
          "typical": 0
        },
        "titanium": {
          "min": 0,
          "max": 0,
          "typical": 0
        },
        "niobium": {
          "min": 0,
          "max": 0,
          "typical": 0
        },
        "aluminum": {
          "min": 0.9,
          "max": 1.35,
          "typical": 1.1
        },
        "sulfur": {
          "min": 0,
          "max": 0.03,
          "typical": 0.015
        },
        "phosphorus": {
          "min": 0,
          "max": 0.045,
          "typical": 0.025
        },
        "iron": {
          "min": 50.0,
          "max": 80.0,
          "typical": 65.0
        },
        "vanadium": {
          "min": 0,
          "max": 0.1,
          "typical": 0
        },
        "tungsten": {
          "min": 0,
          "max": 0,
          "typical": 0
        },
        "cobalt": {
          "min": 0,
          "max": 0,
          "typical": 0
        }
      },
      "physical": {
        "density": 7963,
        "melting_point": {
          "solidus": 1364,
          "liquidus": 1419
        },
        "specific_heat": 500,
        "thermal_conductivity": 14.0,
        "thermal_expansion": 1.15e-05,
        "electrical_resistivity": 6e-07,
        "magnetic": "magnetic",
        "poissons_ratio": 0.29,
        "elastic_modulus": 200000,
        "shear_modulus": 77000,
        "magnetic_permeability": 1.02
      },
      "mechanical": {
        "hardness": {
          "brinell": 150,
          "rockwell_c": null,
          "vickers": 157
        },
        "tensile_strength": {
          "typical": 501
        },
        "yield_strength": {
          "typical": 325
        },
        "elongation": {
          "typical": 46
        },
        "reduction_of_area": {
          "min": 30,
          "typical": 50,
          "max": 70
        },
        "impact_energy": {
          "joules": 40,
          "temperature": 20
        },
        "fatigue_strength": 412,
        "fracture_toughness": 80
      },
      "kienzle": {
        "kc1_1": 878,
        "mc": 0.22
      },
      "johnson_cook": {
        "A": 394,
        "B": 732,
        "n": 0.48,
        "C": 0.016,
        "m": 0.96,
        "T_melt": 1520,
        "T_ref": 20,
        "epsilon_ref": 1.0
      },
      "taylor": {
        "C": 253,
        "n": 0.18
      },
      "chip_formation": {
        "chip_type": "continuous_stringy",
        "serration_tendency": "moderate",
        "built_up_edge_tendency": "high",
        "chip_breaking": "fair",
        "optimal_chip_thickness": 0.15,
        "shear_angle": 28,
        "friction_coefficient": 0.45,
        "chip_compression_ratio": 2.5
      },
      "tribology": {
        "sliding_friction": 0.42,
        "adhesion_tendency": "moderate",
        "galling_tendency": "moderate",
        "welding_temperature": 950,
        "oxide_stability": "excellent",
        "lubricity_response": "moderate"
      },
      "thermal_machining": {
        "cutting_temperature_coefficient": 0.72,
        "heat_partition_to_chip": 0.78,
        "heat_partition_to_tool": 0.14,
        "heat_partition_to_workpiece": 0.08,
        "thermal_softening_onset": 500,
        "recrystallization_temperature": 900,
        "hot_hardness_retention": "high",
        "thermal_shock_sensitivity": "low"
      },
      "surface_integrity": {
        "achievable_roughness": {
          "Ra_min": 0.4,
          "Ra_typical": 1.2,
          "Ra_max": 3.0
        },
        "residual_stress_tendency": "neutral",
        "white_layer_tendency": "low",
        "work_hardening_depth": 0.08,
        "microstructure_stability": "excellent",
        "burr_formation": "moderate",
        "surface_defect_sensitivity": "moderate",
        "polishability": "good"
      },
      "machinability": {
        "aisi_rating": 86,
        "relative_to_1212": 0.86
      },
      "recommendations": {
        "turning": {
          "speed": {
            "min": 39,
            "optimal": 64,
            "max": 95,
            "unit": "m/min"
          },
          "feed": {
            "min": 0.08,
            "optimal": 0.2,
            "max": 0.4,
            "unit": "mm/rev"
          },
          "depth": {
            "min": 0.5,
            "optimal": 2.5,
            "max": 6.0,
            "unit": "mm"
          },
          "doc": {
            "min": 0.5,
            "max": 3.0,
            "optimal": 1.5
          },
          "speed_range": {
            "min": 80,
            "max": 180
          },
          "feed_range": {
            "min": 0.1,
            "max": 0.3
          },
          "doc_range": {
            "min": 0.5,
            "max": 3.0
          },
          "tool_material": [
            "coated_carbide",
            "ceramic"
          ],
          "coolant": "high_pressure"
        },
        "milling": {
          "speed": {
            "min": 32,
            "optimal": 56,
            "max": 86,
            "unit": "m/min"
          },
          "feed_per_tooth": {
            "min": 0.06,
            "optimal": 0.15,
            "max": 0.28,
            "unit": "mm"
          },
          "axial_depth": {
            "min": 0.5,
            "optimal": 3.0,
            "max": 8.0,
            "unit": "mm"
          },
          "radial_depth_percent": {
            "min": 20,
            "optimal": 45,
            "max": 75
          },
          "speed_range": {
            "min": 60,
            "max": 150
          },
          "doc_range": {
            "min": 0.3,
            "max": 4.0
          },
          "tool_material": [
            "coated_carbide"
          ],
          "coolant": "flood"
        },
        "drilling": {
          "speed": {
            "min": 15,
            "optimal": 26,
            "max": 40,
            "unit": "m/min"
          },
          "feed": {
            "min": 0.08,
            "optimal": 0.18,
            "max": 0.3,
            "unit": "mm/rev"
          },
          "speed_range": {
            "min": 40,
            "max": 100
          },
          "feed_range": {
            "min": 0.03,
            "max": 0.2
          },
          "tool_material": [
            "carbide",
            "coated_carbide"
          ],
          "coolant": "through_tool"
        },
        "preferred_tool_grades": [
          "M10",
          "M15",
          "M20"
        ],
        "preferred_coatings": [
          "TiAlN",
          "AlCrN",
          "CBN"
        ],
        "coolant_recommendation": "flood",
        "threading": {
          "speed": {
            "min": 20,
            "max": 50,
            "optimal": 30
          },
          "speed_range": {
            "min": 30,
            "max": 80
          },
          "pitch_range": {
            "min": 0.5,
            "max": 2.5
          },
          "tool_material": [
            "carbide"
          ],
          "coolant": "cutting_oil"
        }
      },
      "statistics": {
        "data_quality": "high",
        "sample_size": 150,
        "confidence_level": 0.96,
        "standard_deviation_kc": 75,
        "last_validated": "2025-12-01",
        "source_references": [
          "ASM-Handbook-Vol1",
          "Machining-Data-Handbook",
          "VDI-3323",
          "SSINA-Data"
        ]
      },
      "warnings": {
        "work_hardening": "Standard",
        "weldability": "GOOD",
        "magnetism": "MAGNETIC"
      },
      "notes": "Best strength + toughness PH grade",
      "_generated": {
        "from_base": "M-SS-040",
        "condition_key": "ANN",
        "timestamp": "2026-01-24T19:42:52.200606"
      },
      "_category": "M_STAINLESS",
      "_subcategory": "precipitation_hardening",
      "kc1_1": {
        "value": 2875.0,
        "unit": "N/mm2",
        "uncertainty": 431.0,
        "confidence": 0.85,
        "source": "calculated_correlation",
        "method": "Kienzle_hardness_tensile_correlation"
      },
      "taylor_C": {
        "value": 78.3,
        "unit": "m/min",
        "uncertainty": 15.7,
        "confidence": 0.8,
        "source": "calculated_correlation"
      },
      "taylor_n": {
        "value": 0.18,
        "unit": "dimensionless",
        "uncertainty": 0.027,
        "confidence": 0.85,
        "source": "calculated_correlation"
      },
      "jc_A": {
        "value": 460.0,
        "unit": "MPa",
        "uncertainty": 69.0,
        "confidence": 0.8,
        "source": "calculated_correlation"
      },
      "jc_B": {
        "value": 248.0,
        "unit": "MPa",
        "uncertainty": 50.0,
        "confidence": 0.75,
        "source": "calculated_correlation"
      },
      "jc_n": {
        "value": 0.3,
        "unit": "dimensionless",
        "uncertainty": 0.045,
        "confidence": 0.8,
        "source": "literature_typical"
      },
      "jc_C": {
        "value": 0.01,
        "unit": "dimensionless",
        "uncertainty": 0.0025,
        "confidence": 0.75,
        "source": "literature_typical"
      },
      "jc_m": {
        "value": 0.85,
        "unit": "dimensionless",
        "uncertainty": 0.13,
        "confidence": 0.8,
        "source": "literature_typical"
      },
      "_enhanced": true,
      "_enhanced_date": "2026-01-26T10:45:58.534764",
      "_safety_factor": 1.15,
      "_physics_mode": "accurate",
      "_complete_enhancement": {
        "timestamp": "2026-01-27T14:13:24.377365",
        "version": "2.0",
        "material_class": "stainless",
        "changes_summary": [
          "identification: +2 params"
        ]
      },
      "identification": {
        "iso_group": "M",
        "material_class": "Stainless Steel"
      }
    },
    {
      "id": "M-SS-033",
      "name": "15-5 PH Solution Treated",
      "designation": {
        "aisi_sae": "15-5PH",
        "uns": "S15500",
        "din": "1.4545",
        "jis": "",
        "en": "X5CrNiCu15-5"
      },
      "iso_group": "M",
      "material_class": "Stainless Steel - Ph",
      "condition": "Solution Treated",
      "composition": {
        "carbon": {
          "min": 0,
          "max": 0.07,
          "typical": 0.04
        },
        "chromium": {
          "min": 14.0,
          "max": 15.5,
          "typical": 15.0
        },
        "nickel": {
          "min": 3.5,
          "max": 5.5,
          "typical": 4.5
        },
        "molybdenum": {
          "min": 0,
          "max": 0,
          "typical": 0
        },
        "manganese": {
          "min": 0,
          "max": 2.0,
          "typical": 1.0
        },
        "silicon": {
          "min": 0,
          "max": 1.0,
          "typical": 0.5
        },
        "nitrogen": {
          "min": 0,
          "max": 0,
          "typical": 0
        },
        "copper": {
          "min": 2.5,
          "max": 4.5,
          "typical": 3.25
        },
        "titanium": {
          "min": 0,
          "max": 0,
          "typical": 0
        },
        "niobium": {
          "min": 0.15,
          "max": 0.45,
          "typical": 0.3
        },
        "aluminum": {
          "min": 0,
          "max": 0,
          "typical": 0
        },
        "sulfur": {
          "min": 0,
          "max": 0.03,
          "typical": 0.015
        },
        "phosphorus": {
          "min": 0,
          "max": 0.045,
          "typical": 0.025
        },
        "iron": {
          "min": 50.0,
          "max": 80.0,
          "typical": 65.0
        },
        "vanadium": {
          "min": 0,
          "max": 0.1,
          "typical": 0
        },
        "tungsten": {
          "min": 0,
          "max": 0,
          "typical": 0
        },
        "cobalt": {
          "min": 0,
          "max": 0,
          "typical": 0
        }
      },
      "physical": {
        "density": 7912,
        "melting_point": {
          "solidus": 1386,
          "liquidus": 1441
        },
        "specific_heat": 500,
        "thermal_conductivity": 17.8,
        "thermal_expansion": 1.15e-05,
        "electrical_resistivity": 6e-07,
        "magnetic": "magnetic",
        "poissons_ratio": 0.29,
        "elastic_modulus": 200000,
        "shear_modulus": 77000,
        "magnetic_permeability": 1.02
      },
      "mechanical": {
        "hardness": {
          "brinell": 300,
          "rockwell_b": null,
          "rockwell_c": 20,
          "vickers": 315
        },
        "tensile_strength": {
          "min": 950,
          "typical": 1000,
          "max": 1050
        },
        "yield_strength": {
          "min": 725,
          "typical": 760,
          "max": 795
        },
        "elongation": {
          "min": 2,
          "typical": 10,
          "max": 15
        },
        "reduction_of_area": {
          "min": 30,
          "typical": 50,
          "max": 70
        },
        "impact_energy": {
          "joules": 40,
          "temperature": 20
        },
        "fatigue_strength": 400,
        "fracture_toughness": 80
      },
      "kienzle": {
        "kc1_1": 2000,
        "mc": 0.22,
        "kc_temp_coefficient": -0.001,
        "kc_speed_coefficient": -0.1,
        "rake_angle_correction": 0.015,
        "chip_thickness_exponent": 0.7,
        "cutting_edge_correction": 1.05,
        "engagement_factor": 1.0,
        "note": "Stainless ph"
      },
      "johnson_cook": {
        "A": 700,
        "B": 900,
        "C": 0.018,
        "n": 0.4,
        "m": 1.05,
        "melting_temp": 1441,
        "reference_strain_rate": 1.0,
        "T_melt": 1450,
        "T_melt_source": "class_default",
        "T_ref": 20,
        "epsilon_ref": 1.0
      },
      "taylor": {
        "C": 125,
        "n": 0.18,
        "temperature_exponent": 3.0,
        "hardness_factor": 0.7,
        "coolant_factor": {
          "dry": 1.0,
          "flood": 1.6,
          "mist": 1.3,
          "high_pressure": 1.8
        },
        "depth_exponent": 0.2
      },
      "chip_formation": {
        "chip_type": "continuous_stringy",
        "serration_tendency": "moderate",
        "built_up_edge_tendency": "high",
        "chip_breaking": "fair",
        "optimal_chip_thickness": 0.15,
        "shear_angle": 28,
        "friction_coefficient": 0.45,
        "chip_compression_ratio": 2.5
      },
      "tribology": {
        "sliding_friction": 0.42,
        "adhesion_tendency": "moderate",
        "galling_tendency": "moderate",
        "welding_temperature": 950,
        "oxide_stability": "excellent",
        "lubricity_response": "moderate"
      },
      "thermal_machining": {
        "cutting_temperature_coefficient": 0.72,
        "heat_partition_to_chip": 0.78,
        "heat_partition_to_tool": 0.14,
        "heat_partition_to_workpiece": 0.08,
        "thermal_softening_onset": 500,
        "recrystallization_temperature": 900,
        "hot_hardness_retention": "moderate",
        "thermal_shock_sensitivity": "low"
      },
      "surface_integrity": {
        "achievable_roughness": {
          "Ra_min": 0.4,
          "Ra_typical": 1.2,
          "Ra_max": 3.0
        },
        "residual_stress_tendency": "neutral",
        "white_layer_tendency": "low",
        "work_hardening_depth": 0.08,
        "microstructure_stability": "excellent",
        "burr_formation": "moderate",
        "surface_defect_sensitivity": "moderate",
        "polishability": "good"
      },
      "machinability": {
        "aisi_rating": 40,
        "relative_to_1212": 0.4,
        "power_factor": 1.1500000000000001,
        "tool_wear_factor": 1.1,
        "surface_finish_factor": 1.0,
        "chip_control_rating": "fair",
        "overall_rating": "fair",
        "difficulty_class": 3
      },
      "recommendations": {
        "turning": {
          "speed": {
            "min": 41,
            "optimal": 68,
            "max": 100,
            "unit": "m/min"
          },
          "feed": {
            "min": 0.08,
            "optimal": 0.2,
            "max": 0.4,
            "unit": "mm/rev"
          },
          "depth": {
            "min": 0.5,
            "optimal": 2.5,
            "max": 6.0,
            "unit": "mm"
          },
          "doc": {
            "min": 0.5,
            "max": 3.0,
            "optimal": 1.5
          },
          "speed_range": {
            "min": 80,
            "max": 180
          },
          "feed_range": {
            "min": 0.1,
            "max": 0.3
          },
          "doc_range": {
            "min": 0.5,
            "max": 3.0
          },
          "tool_material": [
            "coated_carbide",
            "ceramic"
          ],
          "coolant": "high_pressure"
        },
        "milling": {
          "speed": {
            "min": 34,
            "optimal": 59,
            "max": 91,
            "unit": "m/min"
          },
          "feed_per_tooth": {
            "min": 0.06,
            "optimal": 0.15,
            "max": 0.28,
            "unit": "mm"
          },
          "axial_depth": {
            "min": 0.5,
            "optimal": 3.0,
            "max": 8.0,
            "unit": "mm"
          },
          "radial_depth_percent": {
            "min": 20,
            "optimal": 45,
            "max": 75
          },
          "speed_range": {
            "min": 60,
            "max": 150
          },
          "doc_range": {
            "min": 0.3,
            "max": 4.0
          },
          "tool_material": [
            "coated_carbide"
          ],
          "coolant": "flood"
        },
        "drilling": {
          "speed": {
            "min": 16,
            "optimal": 28,
            "max": 42,
            "unit": "m/min"
          },
          "feed": {
            "min": 0.08,
            "optimal": 0.18,
            "max": 0.3,
            "unit": "mm/rev"
          },
          "speed_range": {
            "min": 40,
            "max": 100
          },
          "feed_range": {
            "min": 0.03,
            "max": 0.2
          },
          "tool_material": [
            "carbide",
            "coated_carbide"
          ],
          "coolant": "through_tool"
        },
        "preferred_tool_grades": [
          "M10",
          "M15",
          "M20"
        ],
        "preferred_coatings": [
          "TiAlN",
          "AlCrN",
          "CBN"
        ],
        "coolant_recommendation": "flood",
        "threading": {
          "speed": {
            "min": 20,
            "max": 50,
            "optimal": 30
          },
          "speed_range": {
            "min": 30,
            "max": 80
          },
          "pitch_range": {
            "min": 0.5,
            "max": 2.5
          },
          "tool_material": [
            "carbide"
          ],
          "coolant": "cutting_oil"
        }
      },
      "statistics": {
        "data_quality": "high",
        "sample_size": 150,
        "confidence_level": 0.96,
        "standard_deviation_kc": 75,
        "last_validated": "2025-12-01",
        "source_references": [
          "ASM-Handbook-Vol1",
          "Machining-Data-Handbook",
          "VDI-3323",
          "SSINA-Data"
        ]
      },
      "warnings": {
        "work_hardening": "Standard",
        "weldability": "GOOD",
        "magnetism": "MAGNETIC"
      },
      "notes": "Machine before aging",
      "chipFormation": {
        "chipType": {
          "primary": "CONTINUOUS",
          "secondary": "varies with parameters"
        },
        "shearAngle": {
          "value": 24,
          "unit": "degrees",
          "range": {
            "min": 19,
            "max": 30
          }
        },
        "chipCompressionRatio": {
          "value": 2.0,
          "range": {
            "min": 1.5,
            "max": 3.5
          }
        },
        "segmentationFrequency": {
          "value": 20,
          "unit": "kHz"
        },
        "builtUpEdge": {
          "tendency": "HIGH",
          "speedRange": {
            "min": 10,
            "max": 40,
            "unit": "m/min"
          }
        },
        "breakability": {
          "rating": "POOR",
          "chipBreakerRequired": true
        },
        "colorAtSpeed": {
          "slow": "silver",
          "optimal": "straw",
          "high": "blue"
        }
      },
      "friction": {
        "toolChipInterface": {
          "dry": 0.52,
          "withCoolant": 0.34,
          "withMQL": 0.39
        },
        "toolWorkpieceInterface": {
          "dry": 0.45,
          "withCoolant": 0.3
        },
        "contactLength": {
          "stickingZone": {
            "ratio": 0.35
          },
          "slidingZone": {
            "ratio": 0.65
          }
        },
        "seizureTemperature": {
          "value": 800,
          "unit": "C"
        },
        "adhesionTendency": {
          "rating": "HIGH"
        },
        "abrasiveness": {
          "rating": "LOW"
        },
        "diffusionWearTendency": {
          "rating": "MODERATE"
        }
      },
      "thermalMachining": {
        "cuttingTemperature": {
          "model": "empirical",
          "coefficients": {
            "a": 340,
            "b": 0.32,
            "c": 0.14
          },
          "maxRecommended": {
            "value": 900,
            "unit": "C"
          }
        },
        "heatPartition": {
          "chip": 0.72,
          "tool": 0.22,
          "workpiece": 0.05,
          "coolant": 0.01
        },
        "coolantEffectiveness": {
          "flood": 0.3,
          "mist": 0.1,
          "mql": 0.22,
          "cryogenic": 0.35
        },
        "thermalDamageThreshold": {
          "whiteLayer": 980,
          "overTempering": 720,
          "burning": 1100
        }
      },
      "surfaceIntegrity": {
        "residualStress": {
          "surface": -220,
          "subsurface": 132,
          "unit": "MPa",
          "depth": 50
        },
        "workHardening": {
          "depthAffected": 65,
          "hardnessIncrease": 28,
          "strainHardeningExponent": 0.35
        },
        "surfaceRoughness": {
          "roughing": {
            "Ra": 4.5
          },
          "finishing": {
            "Ra": 0.8
          },
          "unit": "um"
        },
        "metallurgicalDamage": {
          "whiteLayerRisk": "MODERATE",
          "microcrackRisk": "LOW"
        },
        "burr": {
          "tendency": "HIGH",
          "type": "rollover"
        }
      },
      "statisticalData": {
        "dataPoints": 95,
        "confidenceLevel": 0.84,
        "standardDeviation": {
          "speed": 3.2,
          "force": 165,
          "toolLife": 11
        },
        "sources": [
          "ASM Handbook Vol 16",
          "Machining Data Handbook 3rd Ed"
        ],
        "lastValidated": "2026-Q1",
        "reliability": "ESTIMATED"
      },
      "_category": "M_STAINLESS",
      "_subcategory": "precipitation_hardening",
      "kc1_1": {
        "value": 2875.0,
        "unit": "N/mm2",
        "uncertainty": 431.0,
        "confidence": 0.85,
        "source": "calculated_correlation",
        "method": "Kienzle_hardness_tensile_correlation"
      },
      "taylor_C": {
        "value": 78.3,
        "unit": "m/min",
        "uncertainty": 15.7,
        "confidence": 0.8,
        "source": "calculated_correlation"
      },
      "taylor_n": {
        "value": 0.18,
        "unit": "dimensionless",
        "uncertainty": 0.027,
        "confidence": 0.85,
        "source": "calculated_correlation"
      },
      "jc_A": {
        "value": 460.0,
        "unit": "MPa",
        "uncertainty": 69.0,
        "confidence": 0.8,
        "source": "calculated_correlation"
      },
      "jc_B": {
        "value": 248.0,
        "unit": "MPa",
        "uncertainty": 50.0,
        "confidence": 0.75,
        "source": "calculated_correlation"
      },
      "jc_n": {
        "value": 0.3,
        "unit": "dimensionless",
        "uncertainty": 0.045,
        "confidence": 0.8,
        "source": "literature_typical"
      },
      "jc_C": {
        "value": 0.01,
        "unit": "dimensionless",
        "uncertainty": 0.0025,
        "confidence": 0.75,
        "source": "literature_typical"
      },
      "jc_m": {
        "value": 0.85,
        "unit": "dimensionless",
        "uncertainty": 0.13,
        "confidence": 0.8,
        "source": "literature_typical"
      },
      "_enhanced": true,
      "_enhanced_date": "2026-01-26T10:45:58.534764",
      "_safety_factor": 1.15,
      "_physics_mode": "accurate",
      "_enhancement": {
        "timestamp": "2026-01-27T13:51:21.172148",
        "version": "1.0",
        "changes": [
          "T_melt set to class default"
        ],
        "confidence": "estimated"
      },
      "_complete_enhancement": {
        "timestamp": "2026-01-27T14:13:24.377365",
        "version": "2.0",
        "material_class": "stainless",
        "changes_summary": [
          "identification: +2 params"
        ]
      },
      "identification": {
        "iso_group": "M",
        "material_class": "Stainless Steel"
      }
    },
    {
      "id": "M-SS-034",
      "name": "17-4 PH Solution Treated",
      "designation": {
        "aisi_sae": "17-4PH",
        "uns": "S17400",
        "din": "1.4542",
        "jis": "SUS630",
        "en": "X5CrNiCuNb16-4"
      },
      "iso_group": "M",
      "material_class": "Stainless Steel - Ph",
      "condition": "Condition A (Solution)",
      "composition": {
        "carbon": {
          "min": 0,
          "max": 0.07,
          "typical": 0.04
        },
        "chromium": {
          "min": 15.0,
          "max": 17.5,
          "typical": 16.5
        },
        "nickel": {
          "min": 3.0,
          "max": 5.0,
          "typical": 4.0
        },
        "molybdenum": {
          "min": 0,
          "max": 0,
          "typical": 0
        },
        "manganese": {
          "min": 0,
          "max": 2.0,
          "typical": 1.0
        },
        "silicon": {
          "min": 0,
          "max": 1.0,
          "typical": 0.5
        },
        "nitrogen": {
          "min": 0,
          "max": 0,
          "typical": 0
        },
        "copper": {
          "min": 3.0,
          "max": 5.0,
          "typical": 3.5
        },
        "titanium": {
          "min": 0,
          "max": 0,
          "typical": 0
        },
        "niobium": {
          "min": 0.15,
          "max": 0.45,
          "typical": 0.35
        },
        "aluminum": {
          "min": 0,
          "max": 0,
          "typical": 0
        },
        "sulfur": {
          "min": 0,
          "max": 0.03,
          "typical": 0.015
        },
        "phosphorus": {
          "min": 0,
          "max": 0.045,
          "typical": 0.025
        },
        "iron": {
          "min": 50.0,
          "max": 80.0,
          "typical": 65.0
        },
        "vanadium": {
          "min": 0,
          "max": 0.1,
          "typical": 0
        },
        "tungsten": {
          "min": 0,
          "max": 0,
          "typical": 0
        },
        "cobalt": {
          "min": 0,
          "max": 0,
          "typical": 0
        }
      },
      "physical": {
        "density": 7910,
        "melting_point": {
          "solidus": 1388,
          "liquidus": 1443
        },
        "specific_heat": 500,
        "thermal_conductivity": 17.8,
        "thermal_expansion": 1.15e-05,
        "electrical_resistivity": 6e-07,
        "magnetic": "magnetic",
        "poissons_ratio": 0.29,
        "elastic_modulus": 200000,
        "shear_modulus": 77000,
        "magnetic_permeability": 1.02
      },
      "mechanical": {
        "hardness": {
          "brinell": 290,
          "rockwell_b": null,
          "rockwell_c": 18,
          "vickers": 304
        },
        "tensile_strength": {
          "min": 915,
          "typical": 965,
          "max": 1015
        },
        "yield_strength": {
          "min": 690,
