Repository: markjvillanueva3-cloud/PRISMV9

# PRISM — Manufacturing Intelligence Platform

PRISM is a physics-based manufacturing intelligence system for CNC machining operations. It combines a Model Context Protocol (MCP) server, a Python CAD/CAM engine, and a React web frontend into an 11-layer architecture (L0-L10) that covers everything from raw material constants to operator-facing production planning.

**SAFETY CRITICAL**: This system supports live CNC machine operation. Incorrect parameters can cause equipment damage, tool breakage, or operator injury. All outputs are starting recommendations that must be verified against machine capabilities before use.

---

File: archives/materials-variants/materials_complete/P_STEELS/bearing_steel.json (part 1 of 7)
{
  "category": "P_STEELS",
  "subcategory": "bearing_steel",
  "material_count": 20,
  "generated": "2026-01-26T10:23:19.856492",
  "materials": [
    {
      "id": "P-CS-0163",
      "name": "AISI 52100 Spheroidize Annealed",
      "designation": {
        "aisi_sae": "52100",
        "uns": "G52986",
        "din": "1.3505",
        "jis": "",
        "en": "100Cr6"
      },
      "iso_group": "H",
      "material_class": "Steel - Bearing",
      "condition": "Spheroidize Annealed",
      "composition": {
        "carbon": {
          "min": 0.98,
          "max": 1.1,
          "typical": 1.02
        },
        "manganese": {
          "min": 0.5,
          "max": 1.0,
          "typical": 0.75
        },
        "silicon": {
          "min": 0.15,
          "max": 0.35,
          "typical": 0.25
        },
        "chromium": {
          "min": 1.3,
          "max": 1.6,
          "typical": 1.45
        },
        "molybdenum": {
          "min": 0,
          "max": 0,
          "typical": 0
        },
        "vanadium": {
          "min": 0,
          "max": 0,
          "typical": 0
        },
        "nickel": {
          "min": 0,
          "max": 0,
          "typical": 0
        },
        "cobalt": {
          "min": 0,
          "max": 0,
          "typical": 0
        },
        "titanium": {
          "min": 0,
          "max": 0,
          "typical": 0
        },
        "aluminum": {
          "min": 0,
          "max": 0,
          "typical": 0
        },
        "niobium": {
          "min": 0,
          "max": 0,
          "typical": 0
        },
        "copper": {
          "min": 0,
          "max": 0,
          "typical": 0
        },
        "sulfur": {
          "min": 0,
          "max": 0.04,
          "typical": 0.015
        },
        "phosphorus": {
          "min": 0,
          "max": 0.035,
          "typical": 0.015
        },
        "iron": {
          "min": 85.0,
          "max": 98.0,
          "typical": 95.0
        },
        "tungsten": {
          "min": 0,
          "max": 0,
          "typical": 0
        },
        "nitrogen": {
          "min": 0,
          "max": 0.01,
          "typical": 0.005
        }
      },
      "physical": {
        "density": 7814,
        "melting_point": {
          "solidus": 1418,
          "liquidus": 1468
        },
        "specific_heat": 480,
        "thermal_conductivity": 40.0,
        "thermal_expansion": 1.25e-05,
        "electrical_resistivity": 2.5e-07,
        "magnetic": "magnetic",
        "poissons_ratio": 0.29,
        "elastic_modulus": 205000,
        "shear_modulus": 80000,
        "magnetic_permeability": 800
      },
      "mechanical": {
        "hardness": {
          "brinell": 187,
          "rockwell_c": null,
          "vickers": 196
        },
        "tensile_strength": {
          "typical": 673
        },
        "yield_strength": {
          "typical": 457
        },
        "elongation": {
          "typical": 9
        },
        "reduction_of_area": {
          "min": 20,
          "typical": 40,
          "max": 60
        },
        "impact_energy": {
          "joules": 20,
          "temperature": 20
        },
        "fatigue_strength": 990,
        "fracture_toughness": 30
      },
      "kienzle": {
        "kc1_1": 1145,
        "mc": 0.18
      },
      "johnson_cook": {
        "A": 619,
        "B": 688,
        "n": 0.26,
        "C": 0.006,
        "m": 1.0,
        "T_melt": 1520,
        "T_ref": 20,
        "epsilon_ref": 1.0
      },
      "taylor": {
        "C": 157,
        "n": 0.1
      },
      "chip_formation": {
        "chip_type": "segmented",
        "serration_tendency": "high",
        "built_up_edge_tendency": "none",
        "chip_breaking": "excellent",
        "optimal_chip_thickness": 0.1,
        "shear_angle": 24,
        "friction_coefficient": 0.48,
        "chip_compression_ratio": 2.6
      },
      "machinability": {
        "aisi_rating": 35,
        "relative_to_1212": 0.35
      },
      "recommendations": {
        "turning": {
          "speed": {
            "min": 22,
            "optimal": 39,
            "max": 62,
            "unit": "m/min"
          },
          "feed": {
            "min": 0.08,
            "optimal": 0.2,
            "max": 0.35,
            "unit": "mm/rev"
          },
          "depth": {
            "min": 0.5,
            "optimal": 2.0,
            "max": 5.0,
            "unit": "mm"
          },
          "doc": {
            "min": 1.0,
            "max": 5.0,
            "optimal": 2.5
          },
          "speed_range": {
            "min": 150,
            "max": 300
          },
          "feed_range": {
            "min": 0.1,
            "max": 0.4
          },
          "doc_range": {
            "min": 0.5,
            "max": 4.0
          },
          "tool_material": [
            "carbide",
            "coated_carbide",
            "ceramic"
          ],
          "coolant": "flood"
        },
        "milling": {
          "speed": {
            "min": 20,
            "optimal": 34,
            "max": 54,
            "unit": "m/min"
          },
          "feed_per_tooth": {
            "min": 0.06,
            "optimal": 0.12,
            "max": 0.22,
            "unit": "mm"
          },
          "axial_depth": {
            "min": 0.5,
            "optimal": 2.5,
            "max": 6.0,
            "unit": "mm"
          },
          "radial_depth_percent": {
            "min": 20,
            "optimal": 40,
            "max": 65
          },
          "speed_range": {
            "min": 120,
            "max": 250
          },
          "doc_range": {
            "min": 0.5,
            "max": 6.0
          },
          "tool_material": [
            "carbide",
            "coated_carbide"
          ],
          "coolant": "flood"
        },
        "drilling": {
          "speed": {
            "min": 11,
            "optimal": 17,
            "max": 27,
            "unit": "m/min"
          },
          "feed": {
            "min": 0.06,
            "optimal": 0.15,
            "max": 0.28,
            "unit": "mm/rev"
          },
          "speed_range": {
            "min": 80,
            "max": 150
          },
          "feed_range": {
            "min": 0.05,
            "max": 0.3
          },
          "tool_material": [
            "HSS",
            "carbide"
          ],
          "coolant": "flood"
        },
        "preferred_tool_grades": [
          "P10",
          "P20",
          "CBN"
        ],
        "preferred_coatings": [
          "TiAlN",
          "AlCrN"
        ],
        "coolant_recommendation": "high_pressure_flood",
        "threading": {
          "speed": {
            "min": 30,
            "max": 80,
            "optimal": 50
          },
          "speed_range": {
            "min": 50,
            "max": 120
          },
          "pitch_range": {
            "min": 0.5,
            "max": 3.0
          },
          "tool_material": [
            "HSS",
            "carbide"
          ],
          "coolant": "cutting_oil"
        }
      },
      "statistics": {
        "data_quality": "high",
        "sample_size": 120,
        "confidence_level": 0.95,
        "standard_deviation_kc": 85,
        "last_validated": "2025-12-01",
        "source_references": [
          "ASM-Handbook-Vol1",
          "Machining-Data-Handbook",
          "AISI-Standards"
        ]
      },
      "notes": "Grinding only - CBN wheels",
      "_generated": {
        "from_base": "P-CS-162",
        "condition_key": "SPHANN",
        "timestamp": "2026-01-24T19:42:51.654415"
      },
      "_category": "P_STEELS",
      "_subcategory": "bearing_steel",
      "kc1_1": {
        "value": 2645.0,
        "unit": "N/mm2",
        "uncertainty": 397.0,
        "confidence": 0.85,
        "source": "calculated_correlation",
        "method": "Kienzle_hardness_tensile_correlation"
      },
      "taylor_C": {
        "value": 87.0,
        "unit": "m/min",
        "uncertainty": 17.4,
        "confidence": 0.8,
        "source": "calculated_correlation"
      },
      "taylor_n": {
        "value": 0.2,
        "unit": "dimensionless",
        "uncertainty": 0.03,
        "confidence": 0.85,
        "source": "calculated_correlation"
      },
      "jc_A": {
        "value": 460.0,
        "unit": "MPa",
        "uncertainty": 69.0,
        "confidence": 0.8,
        "source": "calculated_correlation"
      },
      "jc_B": {
        "value": 235.0,
        "unit": "MPa",
        "uncertainty": 47.0,
        "confidence": 0.75,
        "source": "calculated_correlation"
      },
      "jc_n": {
        "value": 0.29,
        "unit": "dimensionless",
        "uncertainty": 0.043,
        "confidence": 0.8,
        "source": "literature_typical"
      },
      "jc_C": {
        "value": 0.012,
        "unit": "dimensionless",
        "uncertainty": 0.003,
        "confidence": 0.75,
        "source": "literature_typical"
      },
      "jc_m": {
        "value": 0.95,
        "unit": "dimensionless",
        "uncertainty": 0.14,
        "confidence": 0.8,
        "source": "literature_typical"
      },
      "_enhanced": true,
      "_enhanced_date": "2026-01-26T10:45:59.096450",
      "_safety_factor": 1.15,
      "_physics_mode": "accurate",
      "tribology": {
        "sliding_friction": 0.45,
        "adhesion_tendency": "moderate",
        "galling_tendency": "low",
        "welding_temperature": 1150,
        "oxide_stability": "moderate",
        "lubricity_response": "good"
      },
      "thermal_machining": {
        "cutting_temperature_coefficient": 0.85,
        "heat_partition_to_chip": 0.75,
        "heat_partition_to_tool": 0.12,
        "heat_partition_to_workpiece": 0.13,
        "thermal_softening_onset": 450,
        "recrystallization_temperature": 650,
        "hot_hardness_retention": "moderate",
        "thermal_shock_sensitivity": "low"
      },
      "surface_integrity": {
        "achievable_roughness": {
          "Ra_min": 0.8,
          "Ra_typical": 1.6,
          "Ra_max": 3.2
        },
        "residual_stress_tendency": "compressive",
        "white_layer_tendency": "low",
        "work_hardening_depth": 0.08,
        "microstructure_stability": "good",
        "burr_formation": "moderate",
        "surface_defect_sensitivity": "low",
        "polishability": "good"
      },
      "_complete_enhancement": {
        "timestamp": "2026-01-27T14:13:22.496439",
        "version": "2.0",
        "material_class": "steel",
        "changes_summary": [
          "identification: +2 params"
        ]
      },
      "identification": {
        "iso_group": "P",
        "material_class": "Carbon/Alloy Steel"
      }
    },
    {
      "id": "P-CS-0164",
      "name": "E52100 Electric Furnace Bearing Spheroidize Annealed",
      "designation": {
        "aisi_sae": "E52100",
        "uns": "G52986",
        "din": "1.3505",
        "jis": "",
        "en": "100Cr6"
      },
      "iso_group": "P",
      "material_class": "Steel - Bearing",
      "condition": "Spheroidize Annealed",
      "composition": {
        "carbon": {
          "min": 0.98,
          "max": 1.05,
          "typical": 1.02
        },
        "manganese": {
          "min": 0.5,
          "max": 1.0,
          "typical": 0.75
        },
        "silicon": {
          "min": 0.15,
          "max": 0.35,
          "typical": 0.25
        },
        "chromium": {
          "min": 1.35,
          "max": 1.55,
          "typical": 1.45
        },
        "molybdenum": {
          "min": 0,
          "max": 0,
          "typical": 0
        },
        "vanadium": {
          "min": 0,
          "max": 0,
          "typical": 0
        },
        "nickel": {
          "min": 0,
          "max": 0,
          "typical": 0
        },
        "cobalt": {
          "min": 0,
          "max": 0,
          "typical": 0
        },
        "titanium": {
          "min": 0,
          "max": 0,
          "typical": 0
        },
        "aluminum": {
          "min": 0,
          "max": 0,
          "typical": 0
        },
        "niobium": {
          "min": 0,
          "max": 0,
          "typical": 0
        },
        "copper": {
          "min": 0,
          "max": 0,
          "typical": 0
        },
        "sulfur": {
          "min": 0,
          "max": 0.04,
          "typical": 0.015
        },
        "phosphorus": {
          "min": 0,
          "max": 0.035,
          "typical": 0.015
        },
        "iron": {
          "min": 85.0,
          "max": 98.0,
          "typical": 95.0
        },
        "tungsten": {
          "min": 0,
          "max": 0,
          "typical": 0
        },
        "nitrogen": {
          "min": 0,
          "max": 0.01,
          "typical": 0.005
        }
      },
      "physical": {
        "density": 7814,
        "melting_point": {
          "solidus": 1418,
          "liquidus": 1468
        },
        "specific_heat": 480,
        "thermal_conductivity": 40.0,
        "thermal_expansion": 1.25e-05,
        "electrical_resistivity": 2.5e-07,
        "magnetic": "magnetic",
        "poissons_ratio": 0.29,
        "elastic_modulus": 205000,
        "shear_modulus": 80000,
        "magnetic_permeability": 800
      },
      "mechanical": {
        "hardness": {
          "brinell": 187,
          "rockwell_c": null,
          "vickers": 196
        },
        "tensile_strength": {
          "typical": 644
        },
        "yield_strength": {
          "typical": 437
        },
        "elongation": {
          "typical": 15
        },
        "reduction_of_area": {
          "min": 20,
          "typical": 40,
          "max": 60
        },
        "impact_energy": {
          "joules": 50,
          "temperature": 20
        },
        "fatigue_strength": 319,
        "fracture_toughness": 80
      },
      "kienzle": {
        "kc1_1": 1850,
        "mc": 0.22
      },
      "johnson_cook": {
        "A": 511,
        "B": 756,
        "n": 0.42,
        "C": 0.017,
        "m": 0.98,
        "T_melt": 1520,
        "T_ref": 20,
        "epsilon_ref": 1.0
      },
      "taylor": {
        "C": 156,
        "n": 0.19
      },
      "chip_formation": {
        "chip_type": "continuous",
        "serration_tendency": "low",
        "built_up_edge_tendency": "moderate",
        "chip_breaking": "good",
        "optimal_chip_thickness": 0.15,
        "shear_angle": 28,
        "friction_coefficient": 0.42,
        "chip_compression_ratio": 2.2
      },
      "machinability": {
        "aisi_rating": 56,
        "relative_to_1212": 0.56
      },
      "recommendations": {
        "turning": {
          "speed": {
            "min": 37,
            "optimal": 65,
            "max": 100,
            "unit": "m/min"
          },
          "feed": {
            "min": 0.08,
            "optimal": 0.2,
            "max": 0.35,
            "unit": "mm/rev"
          },
          "depth": {
            "min": 0.5,
            "optimal": 2.0,
            "max": 5.0,
            "unit": "mm"
          },
          "doc": {
            "min": 1.0,
            "max": 5.0,
            "optimal": 2.5
          },
          "speed_range": {
            "min": 150,
            "max": 300
          },
          "feed_range": {
            "min": 0.1,
            "max": 0.4
          },
          "doc_range": {
            "min": 0.5,
            "max": 4.0
          },
          "tool_material": [
            "carbide",
            "coated_carbide",
            "ceramic"
          ],
          "coolant": "flood"
        },
        "milling": {
          "speed": {
            "min": 33,
            "optimal": 55,
            "max": 88,
            "unit": "m/min"
          },
          "feed_per_tooth": {
            "min": 0.06,
            "optimal": 0.12,
            "max": 0.22,
            "unit": "mm"
          },
          "axial_depth": {
            "min": 0.5,
            "optimal": 2.5,
            "max": 6.0,
            "unit": "mm"
          },
          "radial_depth_percent": {
            "min": 20,
            "optimal": 40,
            "max": 65
          },
          "speed_range": {
            "min": 120,
            "max": 250
          },
          "doc_range": {
            "min": 0.5,
            "max": 6.0
          },
          "tool_material": [
            "carbide",
            "coated_carbide"
          ],
          "coolant": "flood"
        },
        "drilling": {
          "speed": {
            "min": 17,
            "optimal": 27,
            "max": 41,
            "unit": "m/min"
          },
          "feed": {
            "min": 0.06,
            "optimal": 0.15,
            "max": 0.28,
            "unit": "mm/rev"
          },
          "speed_range": {
            "min": 80,
            "max": 150
          },
          "feed_range": {
            "min": 0.05,
            "max": 0.3
          },
          "tool_material": [
            "HSS",
            "carbide"
          ],
          "coolant": "flood"
        },
        "preferred_tool_grades": [
          "P20",
          "P30",
          "P40"
        ],
        "preferred_coatings": [
          "TiCN",
          "TiAlN",
          "AlTiN"
        ],
        "coolant_recommendation": "flood",
        "threading": {
          "speed": {
            "min": 30,
            "max": 80,
            "optimal": 50
          },
          "speed_range": {
            "min": 50,
            "max": 120
          },
          "pitch_range": {
            "min": 0.5,
            "max": 3.0
          },
          "tool_material": [
            "HSS",
            "carbide"
          ],
          "coolant": "cutting_oil"
        }
      },
      "statistics": {
        "data_quality": "high",
        "sample_size": 120,
        "confidence_level": 0.95,
        "standard_deviation_kc": 85,
        "last_validated": "2025-12-01",
        "source_references": [
          "ASM-Handbook-Vol1",
          "Machining-Data-Handbook",
          "AISI-Standards"
        ]
      },
      "notes": "Premium clean steel",
      "_generated": {
        "from_base": "P-CS-163",
        "condition_key": "SPHANN",
        "timestamp": "2026-01-24T19:42:51.654415"
      },
      "_category": "P_STEELS",
      "_subcategory": "bearing_steel",
      "kc1_1": {
        "value": 2645.0,
        "unit": "N/mm2",
        "uncertainty": 397.0,
        "confidence": 0.85,
        "source": "calculated_correlation",
        "method": "Kienzle_hardness_tensile_correlation"
      },
      "taylor_C": {
        "value": 87.0,
        "unit": "m/min",
        "uncertainty": 17.4,
        "confidence": 0.8,
        "source": "calculated_correlation"
      },
      "taylor_n": {
        "value": 0.2,
        "unit": "dimensionless",
        "uncertainty": 0.03,
        "confidence": 0.85,
        "source": "calculated_correlation"
      },
      "jc_A": {
        "value": 460.0,
        "unit": "MPa",
        "uncertainty": 69.0,
        "confidence": 0.8,
        "source": "calculated_correlation"
      },
      "jc_B": {
        "value": 235.0,
        "unit": "MPa",
        "uncertainty": 47.0,
        "confidence": 0.75,
        "source": "calculated_correlation"
      },
      "jc_n": {
        "value": 0.29,
        "unit": "dimensionless",
        "uncertainty": 0.043,
        "confidence": 0.8,
        "source": "literature_typical"
      },
      "jc_C": {
        "value": 0.012,
        "unit": "dimensionless",
        "uncertainty": 0.003,
        "confidence": 0.75,
        "source": "literature_typical"
      },
      "jc_m": {
        "value": 0.95,
        "unit": "dimensionless",
        "uncertainty": 0.14,
        "confidence": 0.8,
        "source": "literature_typical"
      },
      "_enhanced": true,
      "_enhanced_date": "2026-01-26T10:45:59.096450",
      "_safety_factor": 1.15,
      "_physics_mode": "accurate",
      "tribology": {
        "sliding_friction": 0.45,
        "adhesion_tendency": "moderate",
        "galling_tendency": "low",
        "welding_temperature": 1150,
        "oxide_stability": "moderate",
        "lubricity_response": "good"
      },
      "thermal_machining": {
        "cutting_temperature_coefficient": 0.85,
        "heat_partition_to_chip": 0.75,
        "heat_partition_to_tool": 0.12,
        "heat_partition_to_workpiece": 0.13,
        "thermal_softening_onset": 450,
        "recrystallization_temperature": 650,
        "hot_hardness_retention": "moderate",
        "thermal_shock_sensitivity": "low"
      },
      "surface_integrity": {
        "achievable_roughness": {
          "Ra_min": 0.8,
          "Ra_typical": 1.6,
          "Ra_max": 3.2
        },
        "residual_stress_tendency": "compressive",
        "white_layer_tendency": "low",
        "work_hardening_depth": 0.08,
        "microstructure_stability": "good",
        "burr_formation": "moderate",
        "surface_defect_sensitivity": "low",
        "polishability": "good"
      },
      "_complete_enhancement": {
        "timestamp": "2026-01-27T14:13:22.496439",
        "version": "2.0",
        "material_class": "steel",
        "changes_summary": [
          "identification: +2 params"
        ]
      },
      "identification": {
        "iso_group": "P",
        "material_class": "Carbon/Alloy Steel"
      }
    },
    {
      "id": "P-CS-0165",
      "name": "M50 High Speed Bearing Steel Hardened 62 HRC",
      "designation": {
        "aisi_sae": "M50",
        "uns": "T11350",
        "din": "1.3551",
        "jis": "",
        "en": "80MoCrV42-16"
      },
      "iso_group": "H",
      "material_class": "Steel - Bearing",
      "condition": "Hardened 62 HRC",
      "composition": {
        "carbon": {
          "min": 0.77,
          "max": 0.88,
          "typical": 0.83
        },
        "manganese": {
          "min": 0.5,
          "max": 1.0,
          "typical": 0.75
        },
        "silicon": {
          "min": 0.15,
          "max": 0.35,
          "typical": 0.25
        },
        "chromium": {
          "min": 4.0,
          "max": 4.25,
          "typical": 4.1
        },
        "molybdenum": {
          "min": 4.0,
          "max": 4.5,
          "typical": 4.35
        },
        "vanadium": {
          "min": 0.9,
          "max": 1.1,
          "typical": 1.0
        },
        "nickel": {
          "min": 0,
          "max": 0,
          "typical": 0
        },
        "cobalt": {
          "min": 0,
          "max": 0,
          "typical": 0
        },
        "titanium": {
          "min": 0,
          "max": 0,
          "typical": 0
        },
        "aluminum": {
          "min": 0,
          "max": 0,
          "typical": 0
        },
        "niobium": {
          "min": 0,
          "max": 0,
          "typical": 0
        },
        "copper": {
          "min": 0,
          "max": 0,
          "typical": 0
        },
        "sulfur": {
          "min": 0,
          "max": 0.04,
          "typical": 0.015
        },
        "phosphorus": {
          "min": 0,
          "max": 0.035,
          "typical": 0.015
        },
        "iron": {
          "min": 85.0,
          "max": 98.0,
          "typical": 95.0
        },
        "tungsten": {
          "min": 0,
          "max": 0,
          "typical": 0
        },
        "nitrogen": {
          "min": 0,
          "max": 0.01,
          "typical": 0.005
        }
      },
      "physical": {
        "density": 7820,
        "melting_point": {
          "solidus": 1433,
          "liquidus": 1483
        },
        "specific_heat": 480,
        "thermal_conductivity": 24.0,
        "thermal_expansion": 1.25e-05,
        "electrical_resistivity": 2.5e-07,
        "magnetic": "magnetic",
        "poissons_ratio": 0.29,
        "elastic_modulus": 205000,
        "shear_modulus": 80000,
        "magnetic_permeability": 800
      },
      "mechanical": {
        "hardness": {
          "brinell": 650,
          "rockwell_c": 62,
          "vickers": 682
        },
        "tensile_strength": {
          "typical": 2133
        },
        "yield_strength": {
          "typical": 2090
        },
        "elongation": {
          "typical": 1
        },
        "reduction_of_area": {
          "min": 20,
          "typical": 40,
          "max": 60
        },
        "impact_energy": {
          "joules": 50,
          "temperature": 20
        },
        "fatigue_strength": 357,
        "fracture_toughness": 80
      },
      "kienzle": {
        "kc1_1": 7761,
        "mc": 0.21
      },
      "johnson_cook": {
        "A": 1655,
        "B": 1174,
        "n": 0.28,
        "C": 0.013,
        "m": 1.19,
        "T_melt": 1520,
        "T_ref": 20,
        "epsilon_ref": 1.0
      },
      "taylor": {
        "C": 39,
        "n": 0.15
      },
      "chip_formation": {
        "chip_type": "continuous",
        "serration_tendency": "low",
        "built_up_edge_tendency": "moderate",
        "chip_breaking": "good",
        "optimal_chip_thickness": 0.15,
        "shear_angle": 28,
        "friction_coefficient": 0.42,
        "chip_compression_ratio": 2.2
      },
      "machinability": {
        "aisi_rating": 12,
        "relative_to_1212": 0.12
      },
      "recommendations": {
        "turning": {
          "speed": {
            "min": 34,
            "optimal": 60,
            "max": 92,
            "unit": "m/min"
          },
          "feed": {
            "min": 0.08,
            "optimal": 0.2,
            "max": 0.35,
            "unit": "mm/rev"
          },
          "depth": {
            "min": 0.5,
            "optimal": 2.0,
            "max": 5.0,
            "unit": "mm"
          },
          "doc": {
            "min": 1.0,
            "max": 5.0,
            "optimal": 2.5
          },
          "speed_range": {
            "min": 150,
            "max": 300
          },
          "feed_range": {
            "min": 0.1,
            "max": 0.4
          },
          "doc_range": {
            "min": 0.5,
            "max": 4.0
          },
          "tool_material": [
            "carbide",
            "coated_carbide",
            "ceramic"
          ],
          "coolant": "flood"
        },
        "milling": {
          "speed": {
            "min": 30,
            "optimal": 51,
            "max": 81,
            "unit": "m/min"
          },
          "feed_per_tooth": {
            "min": 0.06,
            "optimal": 0.12,
            "max": 0.22,
            "unit": "mm"
          },
          "axial_depth": {
            "min": 0.5,
            "optimal": 2.5,
            "max": 6.0,
            "unit": "mm"
          },
          "radial_depth_percent": {
            "min": 20,
            "optimal": 40,
            "max": 65
          },
          "speed_range": {
            "min": 120,
            "max": 250
          },
          "doc_range": {
            "min": 0.5,
            "max": 6.0
          },
          "tool_material": [
            "carbide",
            "coated_carbide"
          ],
          "coolant": "flood"
        },
        "drilling": {
          "speed": {
            "min": 16,
            "optimal": 25,
            "max": 38,
            "unit": "m/min"
          },
          "feed": {
            "min": 0.06,
            "optimal": 0.15,
            "max": 0.28,
            "unit": "mm/rev"
          },
          "speed_range": {
            "min": 80,
            "max": 150
          },
          "feed_range": {
            "min": 0.05,
            "max": 0.3
          },
          "tool_material": [
            "HSS",
            "carbide"
          ],
          "coolant": "flood"
        },
        "preferred_tool_grades": [
          "P20",
          "P30",
          "P40"
        ],
        "preferred_coatings": [
          "TiCN",
          "TiAlN",
          "AlTiN"
        ],
        "coolant_recommendation": "flood",
        "threading": {
          "speed": {
            "min": 30,
            "max": 80,
            "optimal": 50
          },
          "speed_range": {
            "min": 50,
            "max": 120
          },
          "pitch_range": {
            "min": 0.5,
            "max": 3.0
          },
          "tool_material": [
            "HSS",
            "carbide"
          ],
          "coolant": "cutting_oil"
        }
      },
      "statistics": {
        "data_quality": "high",
        "sample_size": 120,
        "confidence_level": 0.95,
        "standard_deviation_kc": 85,
        "last_validated": "2025-12-01",
        "source_references": [
          "ASM-Handbook-Vol1",
          "Machining-Data-Handbook",
          "AISI-Standards"
        ]
      },
      "notes": "Jet engine mainshaft bearings",
      "_generated": {
        "from_base": "P-CS-164",
        "condition_key": "H62",
        "timestamp": "2026-01-24T19:42:51.654415"
      },
      "_category": "P_STEELS",
      "_subcategory": "bearing_steel",
      "kc1_1": {
        "value": 2645.0,
        "unit": "N/mm2",
        "uncertainty": 397.0,
        "confidence": 0.85,
        "source": "calculated_correlation",
        "method": "Kienzle_hardness_tensile_correlation"
      },
      "taylor_C": {
        "value": 87.0,
        "unit": "m/min",
        "uncertainty": 17.4,
        "confidence": 0.8,
        "source": "calculated_correlation"
      },
      "taylor_n": {
        "value": 0.2,
        "unit": "dimensionless",
        "uncertainty": 0.03,
        "confidence": 0.85,
        "source": "calculated_correlation"
      },
      "jc_A": {
        "value": 460.0,
        "unit": "MPa",
        "uncertainty": 69.0,
        "confidence": 0.8,
        "source": "calculated_correlation"
      },
      "jc_B": {
        "value": 235.0,
        "unit": "MPa",
        "uncertainty": 47.0,
        "confidence": 0.75,
        "source": "calculated_correlation"
      },
      "jc_n": {
        "value": 0.29,
        "unit": "dimensionless",
        "uncertainty": 0.043,
        "confidence": 0.8,
        "source": "literature_typical"
      },
      "jc_C": {
        "value": 0.012,
        "unit": "dimensionless",
        "uncertainty": 0.003,
        "confidence": 0.75,
        "source": "literature_typical"
      },
      "jc_m": {
        "value": 0.95,
        "unit": "dimensionless",
        "uncertainty": 0.14,
        "confidence": 0.8,
        "source": "literature_typical"
      },
      "_enhanced": true,
      "_enhanced_date": "2026-01-26T10:45:59.096450",
      "_safety_factor": 1.15,
      "_physics_mode": "accurate",
      "tribology": {
        "sliding_friction": 0.45,
        "adhesion_tendency": "moderate",
        "galling_tendency": "low",
        "welding_temperature": 1150,
        "oxide_stability": "moderate",
        "lubricity_response": "good"
      },
      "thermal_machining": {
        "cutting_temperature_coefficient": 0.85,
        "heat_partition_to_chip": 0.75,
        "heat_partition_to_tool": 0.12,
        "heat_partition_to_workpiece": 0.13,
        "thermal_softening_onset": 450,
        "recrystallization_temperature": 650,
        "hot_hardness_retention": "moderate",
        "thermal_shock_sensitivity": "low"
      },
      "surface_integrity": {
        "achievable_roughness": {
          "Ra_min": 0.8,
          "Ra_typical": 1.6,
          "Ra_max": 3.2
        },
        "residual_stress_tendency": "compressive",
        "white_layer_tendency": "low",
        "work_hardening_depth": 0.08,
        "microstructure_stability": "good",
        "burr_formation": "moderate",
        "surface_defect_sensitivity": "low",
        "polishability": "good"
      },
      "_complete_enhancement": {
        "timestamp": "2026-01-27T14:13:22.497778",
        "version": "2.0",
        "material_class": "steel",
        "changes_summary": [
          "identification: +2 params"
        ]
      },
      "identification": {
        "iso_group": "P",
        "material_class": "Carbon/Alloy Steel"
      }
    },
    {
      "id": "P-CS-0166",
      "name": "M50NiL Spheroidize Annealed",
      "designation": {
        "aisi_sae": "M50NiL",
        "uns": "",
        "din": "",
        "jis": "",
        "en": ""
      },
      "iso_group": "P",
      "material_class": "Steel - Bearing",
      "condition": "Spheroidize Annealed",
      "composition": {
        "carbon": {
          "min": 0.11,
          "max": 0.17,
          "typical": 0.15
        },
        "manganese": {
          "min": 0.5,
          "max": 1.0,
          "typical": 0.75
        },
        "silicon": {
          "min": 0.15,
          "max": 0.35,
          "typical": 0.25
        },
        "chromium": {
          "min": 4.0,
          "max": 4.25,
          "typical": 4.1
        },
        "molybdenum": {
          "min": 4.0,
          "max": 4.5,
          "typical": 4.35
        },
        "vanadium": {
          "min": 1.13,
          "max": 1.3,
          "typical": 1.2
        },
        "nickel": {
          "min": 3.2,
          "max": 3.6,
          "typical": 3.5
        },
        "cobalt": {
          "min": 0,
          "max": 0,
          "typical": 0
        },
        "titanium": {
          "min": 0,
          "max": 0,
          "typical": 0
        },
        "aluminum": {
          "min": 0,
          "max": 0,
          "typical": 0
        },
        "niobium": {
          "min": 0,
          "max": 0,
          "typical": 0
        },
        "copper": {
          "min": 0,
          "max": 0,
          "typical": 0
        },
        "sulfur": {
          "min": 0,
          "max": 0.04,
          "typical": 0.015
        },
        "phosphorus": {
          "min": 0,
          "max": 0.035,
          "typical": 0.015
        },
        "iron": {
          "min": 85.0,
          "max": 98.0,
          "typical": 95.0
        },
        "tungsten": {
          "min": 0,
          "max": 0,
          "typical": 0
        },
        "nitrogen": {
          "min": 0,
          "max": 0.01,
          "typical": 0.005
        }
      },
      "physical": {
        "density": 7858,
        "melting_point": {
          "solidus": 1470,
          "liquidus": 1520
        },
        "specific_heat": 480,
        "thermal_conductivity": 22.0,
        "thermal_expansion": 1.25e-05,
        "electrical_resistivity": 2.5e-07,
        "magnetic": "magnetic",
        "poissons_ratio": 0.29,
        "elastic_modulus": 205000,
        "shear_modulus": 80000,
        "magnetic_permeability": 800
      },
      "mechanical": {
        "hardness": {
          "brinell": 187,
          "rockwell_c": null,
          "vickers": 196
        },
        "tensile_strength": {
          "typical": 647
        },
        "yield_strength": {
          "typical": 439
        },
        "elongation": {
          "typical": 16
        },
        "reduction_of_area": {
          "min": 20,
          "typical": 40,
          "max": 60
        },
        "impact_energy": {
          "joules": 50,
          "temperature": 20
        },
        "fatigue_strength": 310,
        "fracture_toughness": 80
      },
      "kienzle": {
        "kc1_1": 1851,
        "mc": 0.23
      },
      "johnson_cook": {
        "A": 498,
        "B": 725,
        "n": 0.45,
        "C": 0.02,
        "m": 0.95,
        "T_melt": 1520,
        "T_ref": 20,
        "epsilon_ref": 1.0
      },
      "taylor": {
        "C": 161,
        "n": 0.21
      },
      "chip_formation": {
        "chip_type": "continuous",
        "serration_tendency": "low",
        "built_up_edge_tendency": "moderate",
        "chip_breaking": "good",
        "optimal_chip_thickness": 0.15,
        "shear_angle": 28,
        "friction_coefficient": 0.42,
        "chip_compression_ratio": 2.2
      },
      "machinability": {
        "aisi_rating": 59,
        "relative_to_1212": 0.59
      },
      "recommendations": {
        "turning": {
          "speed": {
            "min": 39,
            "optimal": 68,
            "max": 104,
            "unit": "m/min"
          },
          "feed": {
            "min": 0.08,
            "optimal": 0.2,
            "max": 0.35,
            "unit": "mm/rev"
          },
          "depth": {
            "min": 0.5,
            "optimal": 2.0,
            "max": 5.0,
            "unit": "mm"
          },
          "doc": {
            "min": 1.0,
            "max": 5.0,
            "optimal": 2.5
          },
          "speed_range": {
            "min": 150,
            "max": 300
          },
          "feed_range": {
            "min": 0.1,
            "max": 0.4
          },
          "doc_range": {
            "min": 0.5,
            "max": 4.0
          },
          "tool_material": [
            "carbide",
            "coated_carbide",
            "ceramic"
          ],
          "coolant": "flood"
        },
        "milling": {
          "speed": {
            "min": 34,
            "optimal": 57,
            "max": 92,
            "unit": "m/min"
          },
          "feed_per_tooth": {
            "min": 0.06,
            "optimal": 0.12,
            "max": 0.22,
            "unit": "mm"
          },
          "axial_depth": {
            "min": 0.5,
            "optimal": 2.5,
            "max": 6.0,
            "unit": "mm"
          },
          "radial_depth_percent": {
            "min": 20,
            "optimal": 40,
            "max": 65
          },
          "speed_range": {
            "min": 120,
            "max": 250
          },
          "doc_range": {
            "min": 0.5,
            "max": 6.0
          },
          "tool_material": [
            "carbide",
            "coated_carbide"
          ],
          "coolant": "flood"
        },
        "drilling": {
          "speed": {
            "min": 18,
            "optimal": 28,
            "max": 42,
            "unit": "m/min"
          },
          "feed": {
            "min": 0.06,
            "optimal": 0.15,
            "max": 0.28,
            "unit": "mm/rev"
          },
          "speed_range": {
            "min": 80,
            "max": 150
          },
          "feed_range": {
            "min": 0.05,
            "max": 0.3
          },
          "tool_material": [
            "HSS",
            "carbide"
          ],
          "coolant": "flood"
        },
        "preferred_tool_grades": [
          "P20",
          "P30",
          "P40"
        ],
        "preferred_coatings": [
          "TiCN",
          "TiAlN",
          "AlTiN"
        ],
        "coolant_recommendation": "flood",
        "threading": {
          "speed": {
            "min": 30,
            "max": 80,
            "optimal": 50
          },
          "speed_range": {
            "min": 50,
            "max": 120
          },
          "pitch_range": {
            "min": 0.5,
            "max": 3.0
          },
          "tool_material": [
            "HSS",
            "carbide"
          ],
          "coolant": "cutting_oil"
        }
      },
      "statistics": {
        "data_quality": "high",
        "sample_size": 120,
        "confidence_level": 0.95,
        "standard_deviation_kc": 85,
        "last_validated": "2025-12-01",
        "source_references": [
          "ASM-Handbook-Vol1",
          "Machining-Data-Handbook",
          "AISI-Standards"
        ]
      },
      "notes": "Case hardened for fracture toughness",
      "_generated": {
        "from_base": "P-CS-165",
        "condition_key": "SPHANN",
        "timestamp": "2026-01-24T19:42:51.656917"
      },
      "_category": "P_STEELS",
      "_subcategory": "bearing_steel",
      "kc1_1": {
        "value": 2645.0,
        "unit": "N/mm2",
        "uncertainty": 397.0,
        "confidence": 0.85,
        "source": "calculated_correlation",
        "method": "Kienzle_hardness_tensile_correlation"
      },
      "taylor_C": {
