Repository: markjvillanueva3-cloud/PRISMV9

# PRISM — Manufacturing Intelligence Platform

PRISM is a physics-based manufacturing intelligence system for CNC machining operations. It combines a Model Context Protocol (MCP) server, a Python CAD/CAM engine, and a React web frontend into an 11-layer architecture (L0-L10) that covers everything from raw material constants to operator-facing production planning.

**SAFETY CRITICAL**: This system supports live CNC machine operation. Incorrect parameters can cause equipment damage, tool breakage, or operator injury. All outputs are starting recommendations that must be verified against machine capabilities before use.

---

## Architecture

```
L10  Production Planning & ERP Integration
L9   3D Visualization (WebGL / react-three-fiber)
L8   Web UI (React — PPG, Learning, Digital Twin)
L7   Agent Orchestration (64 agents, swarm patterns)
L6   Knowledge Synthesis & Cross-Source Resolution
L5   Quality Feedback & Sensor-Based Learning
L4   CAM Strategy & Operator Feedback Loop
L3   CAD Engine (CadQuery, Python 3.12)
L2   Physics Engines (Kienzle, Taylor, Malkin, etc.)
L1   Registry Layer (Materials, Machines, Tools)
L0   Data Foundation (JSON databases, formulas)
```

Three runtime components:

- **MCP Server** (`mcp-server/`) — TypeScript, exposes 50+ MCP tools to AI clients
- **CAD Engine** (`cad-engine/`) — Python 3.12, physics calculations and CAD/CAM pipelines
- **Web Frontend** (`web/`) — React + Vite, browser-based operator interface

---

## Prerequisites

| Requirement | Minimum Version |
|-------------|----------------|
| Node.js     | 24.x            |
| npm         | 11.x            |
| Python      | 3.12            |
| Docker      | 24.x (optional) |

---

## Quick Start

```bash

# 3. Start MCP server in development mode (watch + reload)
npm run dev

# 4. Run the full TypeScript/Vitest test suite
npm test

## Project Structure

```
C:/PRISM/
├── mcp-server/          # TypeScript MCP server
│   ├── src/
│   │   ├── dispatchers/ # 53 action dispatchers
│   │   ├── engines/     # 218 physics/CAM engines
│   │   ├── registries/  # Material, machine, tool registries
│   │   ├── hooks/       # 220 lifecycle hooks
│   │   └── tools/       # MCP tool definitions
│   ├── tests/           # Vitest test suite (~2570 tests)
│   └── data/            # Roadmap, milestones, formulas (~500)
│
├── cad-engine/          # Python CAD/CAM engine
│   ├── src/
│   │   ├── video_ingest/        # CC-MS1: Video ingestion pipeline
│   │   ├── knowledge_extraction/ # CC-MS2/MS3: LLM-based extraction
│   │   ├── cam_strategy/        # CC-MS5: Strategy learning engine
│   │   ├── feedback/            # CC-EXT-MS2: Operator feedback loop
│   │   ├── sensor/              # CC-EXT-MS3: MTConnect/OPC-UA ingestion
│   │   ├── quality/             # CC-EXT-MS4: CMM/inspection feedback
│   │   └── synthesis/           # CC-EXT-MS5: Cross-source synthesis
│   └── tests/           # pytest suite (~1290 tests)
│
├── web/                 # React frontend
│   ├── src/
│   │   ├── components/  # PPG editor, Learning UI, 3D viewer
│   │   └── hooks/       # API client hooks
│   └── tests/           # Vitest + Playwright E2E (~87 tests)
│
├── data/
│   ├── roadmap-index.json       # v5.3.0 milestone index
│   ├── milestones/              # Per-milestone envelope JSON
│   └── docs/PATH_INDEX.md       # Canonical file path index
│
└── docs/                # Architecture documentation
```

---

## Key Subsystems

| Subsystem         | Count | Notes                                        |
|-------------------|-------|----------------------------------------------|
| Dispatchers       | 53    | Action routing layer                         |
| Engines           | 218   | Physics, CAM, quality, intelligence          |
| Algorithms        | 52    | Standalone algorithmic units                 |
| Hooks             | 220   | PreToolUse / PostToolUse lifecycle           |
| Formulas          | 500   | Indexed in FormulaRegistry                   |
| Materials DB      | 1,047+| 127 parameters per entry (Kienzle, Taylor)   |
| Machines DB       | 824+  | 4-layer machine specifications               |
| Controller Alarms | 2,500+| 12 controller families                       |
| CAM Strategies    | 66    | 16 materials x 6 operations (Tungaloy)       |

---

## Testing

```bash

# TypeScript / Vitest (run from mcp-server/)
npm test                  # full suite, ~2570 tests
npm run test:watch        # watch mode

# Python / pytest (run from cad-engine/)
pytest                    # full suite, ~1290 tests
pytest tests/integration/ # integration tests only

# Web / Vitest + Playwright (run from web/)
npm test                  # unit + component tests (~76)
npm run test:e2e          # Playwright E2E tests (11)
```

Test requirements for contributions: all existing tests must pass, new engine code requires corresponding tests before merge.

---

File: data/materials_enhanced/N_NONFERROUS/titanium.json (part 1 of 6)
{
  "category": "N_NONFERROUS",
  "subcategory": "titanium",
  "material_count": 23,
  "generated": "2026-01-26T10:23:20.802040",
  "materials": [
    {
      "id": "N-TI-001",
      "name": "CP Ti Grade 1 Soft",
      "designation": {
        "cda": "",
        "uns": "R50250",
        "aa": "",
        "grade": "Grade 1"
      },
      "iso_group": "N",
      "material_class": "Titanium - Cp",
      "condition": "Annealed",
      "composition": {
        "titanium": {
          "min": 99.5,
          "typical": 100.5,
          "max": 100
        },
        "oxygen": {
          "min": 0,
          "typical": 0.09,
          "max": 0.18
        }
      },
      "physical": {
        "density": 4510,
        "melting_point": {
          "solidus": 1660,
          "liquidus": 1670
        },
        "thermal_conductivity": 16.4,
        "poissons_ratio": 0.34,
        "elastic_modulus": 114000,
        "shear_modulus": 43846,
        "specific_heat": 900,
        "specific_heat_source": "class_default"
      },
      "mechanical": {
        "hardness": {
          "brinell": 120,
          "vickers": 126
        },
        "tensile_strength": {
          "min": 225,
          "typical": 240,
          "max": 254
        },
        "yield_strength": {
          "min": 158,
          "typical": 170,
          "max": 181
        },
        "elongation": {
          "min": 20,
          "typical": 24,
          "max": 28
        },
        "fatigue_strength": 84,
        "fracture_toughness": 66
      },
      "kienzle": {
        "kc1_1": 1400,
        "mc": 0.2
      },
      "taylor": {
        "C": 120,
        "n": 0.2
      },
      "johnson_cook": {
        "A": 160,
        "B": 600,
        "n": 0.55,
        "C": 0.03,
        "m": 1.1,
        "T_melt": 1670,
        "T_ref": 20,
        "epsilon_ref": 1.0
      },
      "machinability": {
        "aisi_rating": 30,
        "relative_to_1212": 0.3
      },
      "recommended_cutting": {
        "turning": {
          "carbide": {
            "speed": {
              "min": 28,
              "opt": 56.0,
              "max": 84
            }
          }
        }
      },
      "applications": [
        "chemical",
        "medical"
      ],
      "notes": "Softest CP",
      "chipFormation": {
        "chipType": {
          "primary": "CONTINUOUS",
          "secondary": "varies with parameters"
        },
        "shearAngle": {
          "value": 30,
          "unit": "degrees",
          "range": {
            "min": 25,
            "max": 36
          }
        },
        "chipCompressionRatio": {
          "value": 2.0,
          "range": {
            "min": 1.5,
            "max": 3.5
          }
        },
        "segmentationFrequency": {
          "value": 20,
          "unit": "kHz"
        },
        "builtUpEdge": {
          "tendency": "MODERATE",
          "speedRange": {
            "min": 10,
            "max": 40,
            "unit": "m/min"
          }
        },
        "breakability": {
          "rating": "FAIR",
          "chipBreakerRequired": false
        },
        "colorAtSpeed": {
          "slow": "silver",
          "optimal": "straw",
          "high": "blue"
        }
      },
      "friction": {
        "toolChipInterface": {
          "dry": 0.4,
          "withCoolant": 0.26,
          "withMQL": 0.31
        },
        "toolWorkpieceInterface": {
          "dry": 0.33,
          "withCoolant": 0.22
        },
        "contactLength": {
          "stickingZone": {
            "ratio": 0.35
          },
          "slidingZone": {
            "ratio": 0.65
          }
        },
        "seizureTemperature": {
          "value": 800,
          "unit": "C"
        },
        "adhesionTendency": {
          "rating": "HIGH"
        },
        "abrasiveness": {
          "rating": "LOW"
        },
        "diffusionWearTendency": {
          "rating": "MODERATE"
        }
      },
      "thermalMachining": {
        "cuttingTemperature": {
          "model": "empirical",
          "coefficients": {
            "a": 180,
            "b": 0.22,
            "c": 0.08
          },
          "maxRecommended": {
            "value": 450,
            "unit": "C"
          }
        },
        "heatPartition": {
          "chip": 0.85,
          "tool": 0.09,
          "workpiece": 0.05,
          "coolant": 0.01
        },
        "coolantEffectiveness": {
          "flood": 0.3,
          "mist": 0.1,
          "mql": 0.22,
          "cryogenic": 0.35
        },
        "thermalDamageThreshold": {
          "whiteLayer": 530,
          "overTempering": 270,
          "burning": 650
        }
      },
      "surfaceIntegrity": {
        "residualStress": {
          "surface": -60,
          "subsurface": 36,
          "unit": "MPa",
          "depth": 50
        },
        "workHardening": {
          "depthAffected": 65,
          "hardnessIncrease": 12,
          "strainHardeningExponent": 0.15
        },
        "surfaceRoughness": {
          "roughing": {
            "Ra": 4.5
          },
          "finishing": {
            "Ra": 0.8
          },
          "unit": "um"
        },
        "metallurgicalDamage": {
          "whiteLayerRisk": "NONE",
          "microcrackRisk": "LOW"
        },
        "burr": {
          "tendency": "HIGH",
          "type": "rollover"
        }
      },
      "statisticalData": {
        "dataPoints": 95,
        "confidenceLevel": 0.86,
        "standardDeviation": {
          "speed": 3.2,
          "force": 165,
          "toolLife": 11
        },
        "sources": [
          "ASM Handbook Vol 16",
          "Machining Data Handbook 3rd Ed"
        ],
        "lastValidated": "2026-Q1",
        "reliability": "ESTIMATED"
      },
      "_category": "N_NONFERROUS",
      "_subcategory": "titanium",
      "kc1_1": {
        "value": 2070.0,
        "unit": "N/mm2",
        "uncertainty": 310.0,
        "confidence": 0.85,
        "source": "calculated_correlation",
        "method": "Kienzle_hardness_tensile_correlation"
      },
      "taylor_C": {
        "value": 52.2,
        "unit": "m/min",
        "uncertainty": 10.4,
        "confidence": 0.8,
        "source": "calculated_correlation"
      },
      "taylor_n": {
        "value": 0.15,
        "unit": "dimensionless",
        "uncertainty": 0.022,
        "confidence": 0.85,
        "source": "calculated_correlation"
      },
      "jc_A": {
        "value": 460.0,
        "unit": "MPa",
        "uncertainty": 69.0,
        "confidence": 0.8,
        "source": "calculated_correlation"
      },
      "jc_B": {
        "value": 207.0,
        "unit": "MPa",
        "uncertainty": 41.0,
        "confidence": 0.75,
        "source": "calculated_correlation"
      },
      "jc_n": {
        "value": 0.28,
        "unit": "dimensionless",
        "uncertainty": 0.042,
        "confidence": 0.8,
        "source": "literature_typical"
      },
      "jc_C": {
        "value": 0.008,
        "unit": "dimensionless",
        "uncertainty": 0.002,
        "confidence": 0.75,
        "source": "literature_typical"
      },
      "jc_m": {
        "value": 0.75,
        "unit": "dimensionless",
        "uncertainty": 0.11,
        "confidence": 0.8,
        "source": "literature_typical"
      },
      "_enhanced": true,
      "_enhanced_date": "2026-01-26T10:45:58.865879",
      "_safety_factor": 1.15,
      "_physics_mode": "accurate",
      "_enhancement": {
        "timestamp": "2026-01-27T13:51:21.647907",
        "version": "1.0",
        "changes": [
          "specific_heat set to class default"
        ],
        "confidence": "estimated"
      }
    },
    {
      "id": "N-TI-002",
      "name": "CP Ti Grade 2 Standard",
      "designation": {
        "cda": "",
        "uns": "R50400",
        "aa": "",
        "grade": "Grade 2"
      },
      "iso_group": "N",
      "material_class": "Titanium - Cp",
      "condition": "Annealed",
      "composition": {
        "titanium": {
          "min": 99.2,
          "typical": 100.2,
          "max": 100
        },
        "oxygen": {
          "min": 0,
          "typical": 0.125,
          "max": 0.25
        }
      },
      "physical": {
        "density": 4510,
        "melting_point": {
          "solidus": 1660,
          "liquidus": 1670
        },
        "thermal_conductivity": 16.4,
        "poissons_ratio": 0.34,
        "elastic_modulus": 114000,
        "shear_modulus": 43846,
        "specific_heat": 900,
        "specific_heat_source": "class_default"
      },
      "mechanical": {
        "hardness": {
          "brinell": 160,
          "vickers": 168
        },
        "tensile_strength": {
          "min": 324,
          "typical": 345,
          "max": 365
        },
        "yield_strength": {
          "min": 255,
          "typical": 275,
          "max": 294
        },
        "elongation": {
          "min": 16,
          "typical": 20,
          "max": 24
        },
        "fatigue_strength": 120,
        "fracture_toughness": 60
      },
      "kienzle": {
        "kc1_1": 1500,
        "mc": 0.19
      },
      "taylor": {
        "C": 110,
        "n": 0.19
      },
      "johnson_cook": {
        "A": 260,
        "B": 700,
        "n": 0.48,
        "C": 0.025,
        "m": 1.05,
        "T_melt": 1670,
        "T_ref": 20,
        "epsilon_ref": 1.0
      },
      "machinability": {
        "aisi_rating": 30,
        "relative_to_1212": 0.3
      },
      "recommended_cutting": {
        "turning": {
          "carbide": {
            "speed": {
              "min": 28,
              "opt": 56.0,
              "max": 84
            }
          }
        }
      },
      "applications": [
        "airframes",
        "chemical"
      ],
      "notes": "MOST USED CP",
      "chipFormation": {
        "chipType": {
          "primary": "CONTINUOUS",
          "secondary": "varies with parameters"
        },
        "shearAngle": {
          "value": 30,
          "unit": "degrees",
          "range": {
            "min": 25,
            "max": 36
          }
        },
        "chipCompressionRatio": {
          "value": 2.0,
          "range": {
            "min": 1.5,
            "max": 3.5
          }
        },
        "segmentationFrequency": {
          "value": 20,
          "unit": "kHz"
        },
        "builtUpEdge": {
          "tendency": "MODERATE",
          "speedRange": {
            "min": 10,
            "max": 40,
            "unit": "m/min"
          }
        },
        "breakability": {
          "rating": "FAIR",
          "chipBreakerRequired": false
        },
        "colorAtSpeed": {
          "slow": "silver",
          "optimal": "straw",
          "high": "blue"
        }
      },
      "friction": {
        "toolChipInterface": {
          "dry": 0.4,
          "withCoolant": 0.26,
          "withMQL": 0.31
        },
        "toolWorkpieceInterface": {
          "dry": 0.33,
          "withCoolant": 0.22
        },
        "contactLength": {
          "stickingZone": {
            "ratio": 0.35
          },
          "slidingZone": {
            "ratio": 0.65
          }
        },
        "seizureTemperature": {
          "value": 800,
          "unit": "C"
        },
        "adhesionTendency": {
          "rating": "HIGH"
        },
        "abrasiveness": {
          "rating": "LOW"
        },
        "diffusionWearTendency": {
          "rating": "MODERATE"
        }
      },
      "thermalMachining": {
        "cuttingTemperature": {
          "model": "empirical",
          "coefficients": {
            "a": 180,
            "b": 0.22,
            "c": 0.08
          },
          "maxRecommended": {
            "value": 450,
            "unit": "C"
          }
        },
        "heatPartition": {
          "chip": 0.85,
          "tool": 0.09,
          "workpiece": 0.05,
          "coolant": 0.01
        },
        "coolantEffectiveness": {
          "flood": 0.3,
          "mist": 0.1,
          "mql": 0.22,
          "cryogenic": 0.35
        },
        "thermalDamageThreshold": {
          "whiteLayer": 530,
          "overTempering": 270,
          "burning": 650
        }
      },
      "surfaceIntegrity": {
        "residualStress": {
          "surface": -60,
          "subsurface": 36,
          "unit": "MPa",
          "depth": 50
        },
        "workHardening": {
          "depthAffected": 65,
          "hardnessIncrease": 12,
          "strainHardeningExponent": 0.15
        },
        "surfaceRoughness": {
          "roughing": {
            "Ra": 4.5
          },
          "finishing": {
            "Ra": 0.8
          },
          "unit": "um"
        },
        "metallurgicalDamage": {
          "whiteLayerRisk": "NONE",
          "microcrackRisk": "LOW"
        },
        "burr": {
          "tendency": "HIGH",
          "type": "rollover"
        }
      },
      "statisticalData": {
        "dataPoints": 95,
        "confidenceLevel": 0.86,
        "standardDeviation": {
          "speed": 3.2,
          "force": 165,
          "toolLife": 11
        },
        "sources": [
          "ASM Handbook Vol 16",
          "Machining Data Handbook 3rd Ed"
        ],
        "lastValidated": "2026-Q1",
        "reliability": "ESTIMATED"
      },
      "_category": "N_NONFERROUS",
      "_subcategory": "titanium",
      "kc1_1": {
        "value": 2070.0,
        "unit": "N/mm2",
        "uncertainty": 310.0,
        "confidence": 0.85,
        "source": "calculated_correlation",
        "method": "Kienzle_hardness_tensile_correlation"
      },
      "taylor_C": {
        "value": 52.2,
        "unit": "m/min",
        "uncertainty": 10.4,
        "confidence": 0.8,
        "source": "calculated_correlation"
      },
      "taylor_n": {
        "value": 0.15,
        "unit": "dimensionless",
        "uncertainty": 0.022,
        "confidence": 0.85,
        "source": "calculated_correlation"
      },
      "jc_A": {
        "value": 460.0,
        "unit": "MPa",
        "uncertainty": 69.0,
        "confidence": 0.8,
        "source": "calculated_correlation"
      },
      "jc_B": {
        "value": 207.0,
        "unit": "MPa",
        "uncertainty": 41.0,
        "confidence": 0.75,
        "source": "calculated_correlation"
      },
      "jc_n": {
        "value": 0.28,
        "unit": "dimensionless",
        "uncertainty": 0.042,
        "confidence": 0.8,
        "source": "literature_typical"
      },
      "jc_C": {
        "value": 0.008,
        "unit": "dimensionless",
        "uncertainty": 0.002,
        "confidence": 0.75,
        "source": "literature_typical"
      },
      "jc_m": {
        "value": 0.75,
        "unit": "dimensionless",
        "uncertainty": 0.11,
        "confidence": 0.8,
        "source": "literature_typical"
      },
      "_enhanced": true,
      "_enhanced_date": "2026-01-26T10:45:58.865879",
      "_safety_factor": 1.15,
      "_physics_mode": "accurate",
      "_enhancement": {
        "timestamp": "2026-01-27T13:51:21.647907",
        "version": "1.0",
        "changes": [
          "specific_heat set to class default"
        ],
        "confidence": "estimated"
      }
    },
    {
      "id": "N-TI-003",
      "name": "CP Ti Grade 4 High Strength",
      "designation": {
        "cda": "",
        "uns": "R50700",
        "aa": "",
        "grade": "Grade 4"
      },
      "iso_group": "N",
      "material_class": "Titanium - Cp",
      "condition": "Annealed",
      "composition": {
        "titanium": {
          "min": 99.0,
          "typical": 100.0,
          "max": 100
        },
        "oxygen": {
          "min": 0,
          "typical": 0.2,
          "max": 0.4
        }
      },
      "physical": {
        "density": 4510,
        "melting_point": {
          "solidus": 1660,
          "liquidus": 1670
        },
        "thermal_conductivity": 16.4,
        "poissons_ratio": 0.34,
        "elastic_modulus": 114000,
        "shear_modulus": 43846,
        "specific_heat": 900,
        "specific_heat_source": "class_default"
      },
      "mechanical": {
        "hardness": {
          "brinell": 200,
          "vickers": 210
        },
        "tensile_strength": {
          "min": 517,
          "typical": 550,
          "max": 583
        },
        "yield_strength": {
          "min": 446,
          "typical": 480,
          "max": 513
        },
        "elongation": {
          "min": 11,
          "typical": 15,
          "max": 19
        },
        "fatigue_strength": 192,
        "fracture_toughness": 52
      },
      "kienzle": {
        "kc1_1": 1650,
        "mc": 0.18
      },
      "taylor": {
        "C": 90,
        "n": 0.17
      },
      "johnson_cook": {
        "A": 450,
        "B": 800,
        "n": 0.38,
        "C": 0.02,
        "m": 0.95,
        "T_melt": 1670,
        "T_ref": 20,
        "epsilon_ref": 1.0
      },
      "machinability": {
        "aisi_rating": 25,
        "relative_to_1212": 0.25
      },
      "recommended_cutting": {
        "turning": {
          "carbide": {
            "speed": {
              "min": 25,
              "opt": 50.0,
              "max": 75
            }
          }
        }
      },
      "applications": [
        "aerospace_fasteners"
      ],
      "notes": "STRONGEST CP",
      "chipFormation": {
        "chipType": {
          "primary": "CONTINUOUS",
          "secondary": "varies with parameters"
        },
        "shearAngle": {
          "value": 30,
          "unit": "degrees",
          "range": {
            "min": 25,
            "max": 36
          }
        },
        "chipCompressionRatio": {
          "value": 2.0,
          "range": {
            "min": 1.5,
            "max": 3.5
          }
        },
        "segmentationFrequency": {
          "value": 20,
          "unit": "kHz"
        },
        "builtUpEdge": {
          "tendency": "MODERATE",
          "speedRange": {
            "min": 10,
            "max": 40,
            "unit": "m/min"
          }
        },
        "breakability": {
          "rating": "FAIR",
          "chipBreakerRequired": false
        },
        "colorAtSpeed": {
          "slow": "silver",
          "optimal": "straw",
          "high": "blue"
        }
      },
      "friction": {
        "toolChipInterface": {
          "dry": 0.4,
          "withCoolant": 0.26,
          "withMQL": 0.31
        },
        "toolWorkpieceInterface": {
          "dry": 0.33,
          "withCoolant": 0.22
        },
        "contactLength": {
          "stickingZone": {
            "ratio": 0.35
          },
          "slidingZone": {
            "ratio": 0.65
          }
        },
        "seizureTemperature": {
          "value": 800,
          "unit": "C"
        },
        "adhesionTendency": {
          "rating": "HIGH"
        },
        "abrasiveness": {
          "rating": "LOW"
        },
        "diffusionWearTendency": {
          "rating": "MODERATE"
        }
      },
      "thermalMachining": {
        "cuttingTemperature": {
          "model": "empirical",
          "coefficients": {
            "a": 180,
            "b": 0.22,
            "c": 0.08
          },
          "maxRecommended": {
            "value": 450,
            "unit": "C"
          }
        },
        "heatPartition": {
          "chip": 0.85,
          "tool": 0.09,
          "workpiece": 0.05,
          "coolant": 0.01
        },
        "coolantEffectiveness": {
          "flood": 0.3,
          "mist": 0.1,
          "mql": 0.22,
          "cryogenic": 0.35
        },
        "thermalDamageThreshold": {
          "whiteLayer": 530,
          "overTempering": 270,
          "burning": 650
        }
      },
      "surfaceIntegrity": {
        "residualStress": {
          "surface": -60,
          "subsurface": 36,
          "unit": "MPa",
          "depth": 50
        },
        "workHardening": {
          "depthAffected": 65,
          "hardnessIncrease": 12,
          "strainHardeningExponent": 0.15
        },
        "surfaceRoughness": {
          "roughing": {
            "Ra": 4.5
          },
          "finishing": {
            "Ra": 0.8
          },
          "unit": "um"
        },
        "metallurgicalDamage": {
          "whiteLayerRisk": "NONE",
          "microcrackRisk": "LOW"
        },
        "burr": {
          "tendency": "HIGH",
          "type": "rollover"
        }
      },
      "statisticalData": {
        "dataPoints": 95,
        "confidenceLevel": 0.86,
        "standardDeviation": {
          "speed": 3.2,
          "force": 165,
          "toolLife": 11
        },
        "sources": [
          "ASM Handbook Vol 16",
          "Machining Data Handbook 3rd Ed"
        ],
        "lastValidated": "2026-Q1",
        "reliability": "ESTIMATED"
      },
      "_category": "N_NONFERROUS",
      "_subcategory": "titanium",
      "kc1_1": {
        "value": 2070.0,
        "unit": "N/mm2",
        "uncertainty": 310.0,
        "confidence": 0.85,
        "source": "calculated_correlation",
        "method": "Kienzle_hardness_tensile_correlation"
      },
      "taylor_C": {
        "value": 52.2,
        "unit": "m/min",
        "uncertainty": 10.4,
        "confidence": 0.8,
        "source": "calculated_correlation"
      },
      "taylor_n": {
        "value": 0.15,
        "unit": "dimensionless",
        "uncertainty": 0.022,
        "confidence": 0.85,
        "source": "calculated_correlation"
      },
      "jc_A": {
        "value": 460.0,
        "unit": "MPa",
        "uncertainty": 69.0,
        "confidence": 0.8,
        "source": "calculated_correlation"
      },
      "jc_B": {
        "value": 207.0,
        "unit": "MPa",
        "uncertainty": 41.0,
        "confidence": 0.75,
        "source": "calculated_correlation"
      },
      "jc_n": {
        "value": 0.28,
        "unit": "dimensionless",
        "uncertainty": 0.042,
        "confidence": 0.8,
        "source": "literature_typical"
      },
      "jc_C": {
        "value": 0.008,
        "unit": "dimensionless",
        "uncertainty": 0.002,
        "confidence": 0.75,
        "source": "literature_typical"
      },
      "jc_m": {
        "value": 0.75,
        "unit": "dimensionless",
        "uncertainty": 0.11,
        "confidence": 0.8,
        "source": "literature_typical"
      },
      "_enhanced": true,
      "_enhanced_date": "2026-01-26T10:45:58.865879",
      "_safety_factor": 1.15,
      "_physics_mode": "accurate",
      "_enhancement": {
        "timestamp": "2026-01-27T13:51:21.647907",
        "version": "1.0",
        "changes": [
          "specific_heat set to class default"
        ],
        "confidence": "estimated"
      }
    },
    {
      "id": "N-TI-004",
      "name": "Ti-6Al-4V Annealed",
      "designation": {
        "cda": "",
        "uns": "R56400",
        "aa": "",
        "grade": "Ti-6Al-4V"
      },
      "iso_group": "N",
      "material_class": "Titanium - Alpha Beta",
      "condition": "Annealed",
      "composition": {
        "aluminum": {
          "min": 5.5,
          "typical": 6.0,
          "max": 6.75
        },
        "titanium": {
          "min": 87.0,
          "typical": 89.0,
          "max": 91.0
        },
        "vanadium": {
          "min": 3.5,
          "typical": 4.0,
          "max": 4.5
        }
      },
      "physical": {
        "density": 4430,
        "melting_point": {
          "solidus": 1604,
          "liquidus": 1660
        },
        "thermal_conductivity": 6.7,
        "poissons_ratio": 0.34,
        "elastic_modulus": 114000,
        "shear_modulus": 43846,
        "specific_heat": 520,
        "specific_heat_source": "class_default"
      },
      "mechanical": {
        "hardness": {
          "brinell": 334,
          "vickers": 350
        },
        "tensile_strength": {
          "min": 841,
          "typical": 895,
          "max": 948
        },
        "yield_strength": {
          "min": 770,
          "typical": 828,
          "max": 885
        },
        "elongation": {
          "min": 10,
          "typical": 14,
          "max": 18
        },
        "fatigue_strength": 313,
        "fracture_toughness": 51
      },
      "kienzle": {
        "kc1_1": 1800,
        "mc": 0.17
      },
      "taylor": {
        "C": 65,
        "n": 0.15
      },
      "johnson_cook": {
        "A": 782,
        "B": 498,
        "n": 0.28,
        "C": 0.028,
        "m": 1.0,
        "T_melt": 1660,
        "T_ref": 20,
        "epsilon_ref": 1.0
      },
      "machinability": {
        "aisi_rating": 22,
        "relative_to_1212": 0.22
      },
      "recommended_cutting": {
        "turning": {
          "carbide": {
            "speed": {
              "min": 23,
              "opt": 46.4,
              "max": 69
            }
          }
        }
      },
      "applications": [
        "aerospace",
        "medical"
      ],
      "notes": "WORKHORSE Ti - 50% of all Ti",
      "chipFormation": {
        "chipType": {
          "primary": "CONTINUOUS",
          "secondary": "varies with parameters"
        },
        "shearAngle": {
          "value": 30,
          "unit": "degrees",
          "range": {
            "min": 25,
            "max": 36
          }
        },
        "chipCompressionRatio": {
          "value": 2.0,
          "range": {
            "min": 1.5,
            "max": 3.5
          }
        },
        "segmentationFrequency": {
          "value": 20,
          "unit": "kHz"
        },
        "builtUpEdge": {
          "tendency": "MODERATE",
          "speedRange": {
            "min": 10,
            "max": 40,
            "unit": "m/min"
          }
        },
        "breakability": {
          "rating": "FAIR",
          "chipBreakerRequired": false
        },
        "colorAtSpeed": {
          "slow": "silver",
          "optimal": "straw",
          "high": "blue"
        }
      },
      "friction": {
        "toolChipInterface": {
          "dry": 0.4,
          "withCoolant": 0.26,
          "withMQL": 0.31
        },
        "toolWorkpieceInterface": {
          "dry": 0.33,
          "withCoolant": 0.22
        },
        "contactLength": {
          "stickingZone": {
            "ratio": 0.35
          },
          "slidingZone": {
            "ratio": 0.65
          }
        },
        "seizureTemperature": {
          "value": 800,
          "unit": "C"
        },
        "adhesionTendency": {
          "rating": "HIGH"
        },
        "abrasiveness": {
          "rating": "LOW"
        },
        "diffusionWearTendency": {
          "rating": "MODERATE"
        }
      },
      "thermalMachining": {
        "cuttingTemperature": {
          "model": "empirical",
          "coefficients": {
            "a": 180,
            "b": 0.22,
            "c": 0.08
          },
          "maxRecommended": {
            "value": 450,
            "unit": "C"
          }
        },
        "heatPartition": {
          "chip": 0.85,
          "tool": 0.09,
          "workpiece": 0.05,
          "coolant": 0.01
        },
        "coolantEffectiveness": {
          "flood": 0.3,
          "mist": 0.1,
          "mql": 0.22,
          "cryogenic": 0.35
        },
        "thermalDamageThreshold": {
          "whiteLayer": 530,
          "overTempering": 270,
          "burning": 650
        }
      },
      "surfaceIntegrity": {
        "residualStress": {
          "surface": -60,
          "subsurface": 36,
          "unit": "MPa",
          "depth": 50
        },
        "workHardening": {
          "depthAffected": 65,
          "hardnessIncrease": 12,
          "strainHardeningExponent": 0.15
        },
        "surfaceRoughness": {
          "roughing": {
            "Ra": 4.5
          },
          "finishing": {
            "Ra": 0.8
          },
          "unit": "um"
        },
        "metallurgicalDamage": {
          "whiteLayerRisk": "NONE",
          "microcrackRisk": "LOW"
        },
        "burr": {
          "tendency": "HIGH",
          "type": "rollover"
        }
      },
      "statisticalData": {
        "dataPoints": 95,
        "confidenceLevel": 0.86,
        "standardDeviation": {
          "speed": 3.2,
          "force": 165,
          "toolLife": 11
        },
        "sources": [
          "ASM Handbook Vol 16",
          "Machining Data Handbook 3rd Ed"
        ],
        "lastValidated": "2026-Q1",
        "reliability": "ESTIMATED"
      },
      "_category": "N_NONFERROUS",
      "_subcategory": "titanium",
      "kc1_1": {
        "value": 2070.0,
        "unit": "N/mm2",
        "uncertainty": 310.0,
        "confidence": 0.85,
        "source": "calculated_correlation",
        "method": "Kienzle_hardness_tensile_correlation"
      },
      "taylor_C": {
        "value": 52.2,
        "unit": "m/min",
        "uncertainty": 10.4,
        "confidence": 0.8,
        "source": "calculated_correlation"
      },
      "taylor_n": {
        "value": 0.15,
        "unit": "dimensionless",
        "uncertainty": 0.022,
        "confidence": 0.85,
        "source": "calculated_correlation"
      },
      "jc_A": {
        "value": 460.0,
        "unit": "MPa",
        "uncertainty": 69.0,
        "confidence": 0.8,
        "source": "calculated_correlation"
      },
      "jc_B": {
        "value": 207.0,
        "unit": "MPa",
        "uncertainty": 41.0,
        "confidence": 0.75,
        "source": "calculated_correlation"
      },
      "jc_n": {
        "value": 0.28,
        "unit": "dimensionless",
        "uncertainty": 0.042,
        "confidence": 0.8,
        "source": "literature_typical"
      },
      "jc_C": {
        "value": 0.008,
        "unit": "dimensionless",
        "uncertainty": 0.002,
        "confidence": 0.75,
        "source": "literature_typical"
      },
      "jc_m": {
        "value": 0.75,
        "unit": "dimensionless",
        "uncertainty": 0.11,
        "confidence": 0.8,
        "source": "literature_typical"
      },
      "_enhanced": true,
      "_enhanced_date": "2026-01-26T10:45:58.865879",
      "_safety_factor": 1.15,
      "_physics_mode": "accurate",
      "_enhancement": {
        "timestamp": "2026-01-27T13:51:21.647907",
        "version": "1.0",
        "changes": [
          "specific_heat set to class default"
        ],
        "confidence": "estimated"
      }
    },
    {
      "id": "N-TI-005",
      "name": "Ti-6Al-4V STA",
      "designation": {
        "cda": "",
        "uns": "R56400",
        "aa": "",
        "grade": "Ti-6Al-4V"
      },
      "iso_group": "S",
      "material_class": "Titanium - Alpha Beta",
      "condition": "Solution + Aged",
      "composition": {
        "aluminum": {
          "min": 5.5,
          "typical": 6.0,
          "max": 6.75
        },
        "titanium": {
          "min": 87.0,
          "typical": 89.0,
          "max": 91.0
        },
        "vanadium": {
          "min": 3.5,
          "typical": 4.0,
          "max": 4.5
        }
      },
      "physical": {
        "density": 4430,
        "melting_point": {
          "solidus": 1604,
          "liquidus": 1660
        },
        "thermal_conductivity": 6.7,
        "poissons_ratio": 0.34,
        "elastic_modulus": 114000,
        "shear_modulus": 43846,
        "specific_heat": 520,
        "specific_heat_source": "class_default"
      },
      "mechanical": {
        "hardness": {
          "brinell": 379,
          "vickers": 397
        },
        "tensile_strength": {
          "min": 1034,
          "typical": 1100,
          "max": 1166
        },
        "yield_strength": {
          "min": 962,
          "typical": 1035,
          "max": 1107
        },
        "elongation": {
          "min": 6,
          "typical": 10,
          "max": 14
        },
        "fatigue_strength": 385,
        "fracture_toughness": 45
      },
      "kienzle": {
        "kc1_1": 2000,
        "mc": 0.16
      },
      "taylor": {
        "C": 50,
        "n": 0.14
      },
      "johnson_cook": {
        "A": 950,
        "B": 600,
        "n": 0.24,
        "C": 0.022,
        "m": 0.9,
        "T_melt": 1660,
        "T_ref": 20,
        "epsilon_ref": 1.0
      },
      "machinability": {
        "aisi_rating": 18,
        "relative_to_1212": 0.18
      },
      "recommended_cutting": {
        "turning": {
          "carbide": {
            "speed": {
              "min": 20,
              "opt": 41.599999999999994,
              "max": 62
            }
          }
        }
      },
      "applications": [
        "fasteners",
        "landing_gear"
      ],
      "notes": "",
      "chipFormation": {
        "chipType": {
          "primary": "CONTINUOUS",
          "secondary": "varies with parameters"
        },
        "shearAngle": {
          "value": 30,
          "unit": "degrees",
          "range": {
            "min": 25,
            "max": 36
          }
        },
        "chipCompressionRatio": {
          "value": 2.0,
          "range": {
            "min": 1.5,
            "max": 3.5
          }
        },
        "segmentationFrequency": {
          "value": 20,
          "unit": "kHz"
        },
        "builtUpEdge": {
          "tendency": "MODERATE",
          "speedRange": {
            "min": 10,
            "max": 40,
            "unit": "m/min"
          }
        },
        "breakability": {
          "rating": "FAIR",
          "chipBreakerRequired": false
        },
        "colorAtSpeed": {
          "slow": "silver",
          "optimal": "straw",
          "high": "blue"
        }
      },
      "friction": {
        "toolChipInterface": {
          "dry": 0.4,
          "withCoolant": 0.26,
          "withMQL": 0.31
        },
        "toolWorkpieceInterface": {
          "dry": 0.33,
          "withCoolant": 0.22
        },
        "contactLength": {
          "stickingZone": {
            "ratio": 0.35
          },
          "slidingZone": {
            "ratio": 0.65
          }
        },
        "seizureTemperature": {
          "value": 800,
          "unit": "C"
        },
        "adhesionTendency": {
          "rating": "HIGH"
        },
        "abrasiveness": {
          "rating": "LOW"
        },
        "diffusionWearTendency": {
          "rating": "MODERATE"
        }
      },
      "thermalMachining": {
        "cuttingTemperature": {
          "model": "empirical",
          "coefficients": {
            "a": 180,
            "b": 0.22,
            "c": 0.08
          },
          "maxRecommended": {
            "value": 450,
            "unit": "C"
          }
        },
        "heatPartition": {
          "chip": 0.85,
          "tool": 0.09,
          "workpiece": 0.05,
          "coolant": 0.01
        },
        "coolantEffectiveness": {
          "flood": 0.3,
          "mist": 0.1,
          "mql": 0.22,
          "cryogenic": 0.35
        },
        "thermalDamageThreshold": {
          "whiteLayer": 530,
          "overTempering": 270,
          "burning": 650
        }
      },
      "surfaceIntegrity": {
        "residualStress": {
          "surface": -60,
          "subsurface": 36,
          "unit": "MPa",
          "depth": 50
        },
        "workHardening": {
          "depthAffected": 65,
          "hardnessIncrease": 12,
          "strainHardeningExponent": 0.15
        },
        "surfaceRoughness": {
          "roughing": {
            "Ra": 4.5
          },
          "finishing": {
            "Ra": 0.8
          },
          "unit": "um"
        },
        "metallurgicalDamage": {
          "whiteLayerRisk": "NONE",
          "microcrackRisk": "LOW"
        },
        "burr": {
          "tendency": "HIGH",
          "type": "rollover"
        }
      },
      "statisticalData": {
        "dataPoints": 95,
        "confidenceLevel": 0.86,
        "standardDeviation": {
          "speed": 3.2,
          "force": 165,
          "toolLife": 11
        },
        "sources": [
          "ASM Handbook Vol 16",
          "Machining Data Handbook 3rd Ed"
        ],
        "lastValidated": "2026-Q1",
        "reliability": "ESTIMATED"
      },
      "_category": "N_NONFERROUS",
      "_subcategory": "titanium",
      "kc1_1": {
        "value": 2070.0,
        "unit": "N/mm2",
        "uncertainty": 310.0,
        "confidence": 0.85,
        "source": "calculated_correlation",
        "method": "Kienzle_hardness_tensile_correlation"
      },
      "taylor_C": {
        "value": 52.2,
        "unit": "m/min",
        "uncertainty": 10.4,
        "confidence": 0.8,
        "source": "calculated_correlation"
      },
      "taylor_n": {
        "value": 0.15,
        "unit": "dimensionless",
        "uncertainty": 0.022,
        "confidence": 0.85,
        "source": "calculated_correlation"
      },
      "jc_A": {
        "value": 460.0,
        "unit": "MPa",
        "uncertainty": 69.0,
        "confidence": 0.8,
        "source": "calculated_correlation"
      },
      "jc_B": {
        "value": 207.0,
        "unit": "MPa",
        "uncertainty": 41.0,
        "confidence": 0.75,
        "source": "calculated_correlation"
      },
      "jc_n": {
        "value": 0.28,
        "unit": "dimensionless",
        "uncertainty": 0.042,
        "confidence": 0.8,
        "source": "literature_typical"
      },
      "jc_C": {
        "value": 0.008,
        "unit": "dimensionless",
        "uncertainty": 0.002,
        "confidence": 0.75,
        "source": "literature_typical"
      },
      "jc_m": {
        "value": 0.75,
        "unit": "dimensionless",
        "uncertainty": 0.11,
        "confidence": 0.8,
        "source": "literature_typical"
      },
      "_enhanced": true,
      "_enhanced_date": "2026-01-26T10:45:58.865879",
      "_safety_factor": 1.15,
      "_physics_mode": "accurate",
      "_enhancement": {
        "timestamp": "2026-01-27T13:51:21.647907",
        "version": "1.0",
        "changes": [
          "specific_heat set to class default"
        ],
        "confidence": "estimated"
      }
    },
    {
      "id": "N-TI-006",
      "name": "Ti-6Al-4V ELI Medical",
      "designation": {
        "cda": "",
        "uns": "R56401",
        "aa": "",
        "grade": "Ti-6Al-4V ELI"
      },
      "iso_group": "N",
      "material_class": "Titanium - Alpha Beta",
      "condition": "Annealed",
      "composition": {
        "aluminum": {
          "min": 5.5,
          "typical": 6.0,
          "max": 6.5
        },
        "titanium": {
          "min": 87.0,
          "typical": 89.0,
          "max": 91.0
        },
        "vanadium": {
          "min": 3.5,
          "typical": 4.0,
          "max": 4.5
        },
        "oxygen": {
          "min": 0,
          "typical": 0.065,
          "max": 0.13
        }
      },
      "physical": {
        "density": 4430,
        "melting_point": {
          "solidus": 1604,
          "liquidus": 1660
        },
        "thermal_conductivity": 6.7,
        "poissons_ratio": 0.34,
        "elastic_modulus": 114000,
        "shear_modulus": 43846,
        "specific_heat": 520,
        "specific_heat_source": "class_default"
      },
      "mechanical": {
        "hardness": {
          "brinell": 320,
          "vickers": 336
        },
        "tensile_strength": {
          "min": 808,
          "typical": 860,
          "max": 911
        },
        "yield_strength": {
          "min": 739,
          "typical": 795,
          "max": 850
        },
        "elongation": {
          "min": 11,
          "typical": 15,
          "max": 19
        },
        "fatigue_strength": 301,
        "fracture_toughness": 52
      },
      "kienzle": {
        "kc1_1": 1750,
        "mc": 0.17
      },
      "taylor": {
        "C": 70,
        "n": 0.16
      },
      "johnson_cook": {
        "A": 750,
        "B": 480,
        "n": 0.3,
        "C": 0.03,
        "m": 1.02,
        "T_melt": 1660,
