Repository: markjvillanueva3-cloud/PRISMV9

# PRISM — Manufacturing Intelligence Platform

PRISM is a physics-based manufacturing intelligence system for CNC machining operations. It combines a Model Context Protocol (MCP) server, a Python CAD/CAM engine, and a React web frontend into an 11-layer architecture (L0-L10) that covers everything from raw material constants to operator-facing production planning.

**SAFETY CRITICAL**: This system supports live CNC machine operation. Incorrect parameters can cause equipment damage, tool breakage, or operator injury. All outputs are starting recommendations that must be verified against machine capabilities before use.

---

## Architecture

```
L10  Production Planning & ERP Integration
L9   3D Visualization (WebGL / react-three-fiber)
L8   Web UI (React — PPG, Learning, Digital Twin)
L7   Agent Orchestration (64 agents, swarm patterns)
L6   Knowledge Synthesis & Cross-Source Resolution
L5   Quality Feedback & Sensor-Based Learning
L4   CAM Strategy & Operator Feedback Loop
L3   CAD Engine (CadQuery, Python 3.12)
L2   Physics Engines (Kienzle, Taylor, Malkin, etc.)
L1   Registry Layer (Materials, Machines, Tools)
L0   Data Foundation (JSON databases, formulas)
```

Three runtime components:

- **MCP Server** (`mcp-server/`) — TypeScript, exposes 50+ MCP tools to AI clients
- **CAD Engine** (`cad-engine/`) — Python 3.12, physics calculations and CAD/CAM pipelines
- **Web Frontend** (`web/`) — React + Vite, browser-based operator interface

---

## Prerequisites

| Requirement | Minimum Version |
|-------------|----------------|
| Node.js     | 24.x            |
| npm         | 11.x            |
| Python      | 3.12            |
| Docker      | 24.x (optional) |

---

## Quick Start

```bash

# 3. Start MCP server in development mode (watch + reload)
npm run dev

# 4. Run the full TypeScript/Vitest test suite
npm test

## Project Structure

```
C:/PRISM/
├── mcp-server/          # TypeScript MCP server
│   ├── src/
│   │   ├── dispatchers/ # 53 action dispatchers
│   │   ├── engines/     # 218 physics/CAM engines
│   │   ├── registries/  # Material, machine, tool registries
│   │   ├── hooks/       # 220 lifecycle hooks
│   │   └── tools/       # MCP tool definitions
│   ├── tests/           # Vitest test suite (~2570 tests)
│   └── data/            # Roadmap, milestones, formulas (~500)
│
├── cad-engine/          # Python CAD/CAM engine
│   ├── src/
│   │   ├── video_ingest/        # CC-MS1: Video ingestion pipeline
│   │   ├── knowledge_extraction/ # CC-MS2/MS3: LLM-based extraction
│   │   ├── cam_strategy/        # CC-MS5: Strategy learning engine
│   │   ├── feedback/            # CC-EXT-MS2: Operator feedback loop
│   │   ├── sensor/              # CC-EXT-MS3: MTConnect/OPC-UA ingestion
│   │   ├── quality/             # CC-EXT-MS4: CMM/inspection feedback
│   │   └── synthesis/           # CC-EXT-MS5: Cross-source synthesis
│   └── tests/           # pytest suite (~1290 tests)
│
├── web/                 # React frontend
│   ├── src/
│   │   ├── components/  # PPG editor, Learning UI, 3D viewer
│   │   └── hooks/       # API client hooks
│   └── tests/           # Vitest + Playwright E2E (~87 tests)
│
├── data/
│   ├── roadmap-index.json       # v5.3.0 milestone index
│   ├── milestones/              # Per-milestone envelope JSON
│   └── docs/PATH_INDEX.md       # Canonical file path index
│
└── docs/                # Architecture documentation
```

---

## Key Subsystems

| Subsystem         | Count | Notes                                        |
|-------------------|-------|----------------------------------------------|
| Dispatchers       | 53    | Action routing layer                         |
| Engines           | 218   | Physics, CAM, quality, intelligence          |
| Algorithms        | 52    | Standalone algorithmic units                 |
| Hooks             | 220   | PreToolUse / PostToolUse lifecycle           |
| Formulas          | 500   | Indexed in FormulaRegistry                   |
| Materials DB      | 1,047+| 127 parameters per entry (Kienzle, Taylor)   |
| Machines DB       | 824+  | 4-layer machine specifications               |
| Controller Alarms | 2,500+| 12 controller families                       |
| CAM Strategies    | 66    | 16 materials x 6 operations (Tungaloy)       |

---

## Testing

```bash

# TypeScript / Vitest (run from mcp-server/)
npm test                  # full suite, ~2570 tests
npm run test:watch        # watch mode

# Python / pytest (run from cad-engine/)
pytest                    # full suite, ~1290 tests
pytest tests/integration/ # integration tests only

# Web / Vitest + Playwright (run from web/)
npm test                  # unit + component tests (~76)
npm run test:e2e          # Playwright E2E tests (11)
```

Test requirements for contributions: all existing tests must pass, new engine code requires corresponding tests before merge.

---

File: data/materials_unified/N_NONFERROUS/free_machining.json
{
  "category": "N_NONFERROUS",
  "subcategory": "free_machining",
  "material_count": 3,
  "generated": "2026-01-26T10:23:20.742790",
  "materials": [
    {
      "id": "N-AL-011",
      "name": "2011-T3 Free Machining",
      "designation": {
        "aa": "2011",
        "uns": "A92011",
        "iso": "AlCu6BiPb",
        "en": "EN AW-2011",
        "jis": "A2011"
      },
      "iso_group": "N",
      "material_class": "Aluminum - Free Machining",
      "condition": "T3 (Solution Heat Treated + Cold Worked)",
      "composition": {
        "aluminum": {
          "min": 91.2,
          "max": 94.5,
          "typical": 93.0
        },
        "copper": {
          "min": 5.0,
          "max": 6.0,
          "typical": 5.5
        },
        "silicon": {
          "min": 0,
          "max": 0.4,
          "typical": 0.2
        },
        "iron": {
          "min": 0,
          "max": 0.7,
          "typical": 0.35
        },
        "manganese": {
          "min": 0,
          "max": 0,
          "typical": 0
        },
        "magnesium": {
          "min": 0,
          "max": 0,
          "typical": 0
        },
        "zinc": {
          "min": 0,
          "max": 0.3,
          "typical": 0.15
        },
        "titanium": {
          "min": 0,
          "max": 0,
          "typical": 0
        },
        "chromium": {
          "min": 0,
          "max": 0,
          "typical": 0
        },
        "bismuth": {
          "min": 0.2,
          "max": 0.6,
          "typical": 0.4
        },
        "lead": {
          "min": 0.2,
          "max": 0.6,
          "typical": 0.4
        },
        "other_each": {
          "min": 0,
          "max": 0.05,
          "typical": 0.02
        },
        "other_total": {
          "min": 0,
          "max": 0.15,
          "typical": 0.08
        }
      },
      "physical": {
        "density": 2830,
        "melting_point": {
          "solidus": 535,
          "liquidus": 640
        },
        "specific_heat": 864,
        "thermal_conductivity": 151,
        "thermal_expansion": 2.29e-05,
        "electrical_resistivity": 4e-08,
        "electrical_conductivity_iacs": 39,
        "magnetic_permeability": 1.0,
        "poissons_ratio": 0.33,
        "elastic_modulus": 70300,
        "shear_modulus": 26400
      },
      "mechanical": {
        "hardness": {
          "brinell": 95,
          "rockwell_b": 55,
          "rockwell_c": null,
          "vickers": 100
        },
        "tensile_strength": {
          "min": 379,
          "typical": 400,
          "max": 420
        },
        "yield_strength": {
          "min": 296,
          "typical": 310,
          "max": 325
        },
        "compressive_strength": {
          "min": 296,
          "typical": 310,
          "max": 325
        },
        "elongation": {
          "min": 12,
          "typical": 15,
          "max": 18
        },
        "reduction_of_area": {
          "min": 25,
          "typical": 30,
          "max": 35
        },
        "impact_energy": {
          "joules": 18,
          "temperature": 20
        },
        "fatigue_strength": 125,
        "fracture_toughness": 24
      },
      "kienzle": {
        "kc1_1": 650,
        "mc": 0.23,
        "kc_adjust_rake": -3.5,
        "kc_adjust_speed": -0.08,
        "chip_compression": 2.2
      },
      "taylor": {
        "C": 900,
        "n": 0.35,
        "reference_speed": 450,
        "reference_life": 15,
        "speed_range": {
          "min": 150,
          "max": 800
        }
      },
      "machinability": {
        "aisi_rating": 200,
        "relative_to_1212": 2.0,
        "chip_form": "small_broken",
        "surface_finish_achievable": 0.4,
        "cutting_force_factor": 0.42,
        "built_up_edge_tendency": "very_low",
        "tool_wear_pattern": "minimal_even",
        "notes": "BEST machining aluminum. Bi/Pb chip breakers. Screw machine stock."
      },
      "johnson_cook": {
        "A": 265,
        "B": 426,
        "n": 0.34,
        "C": 0.015,
        "m": 1.0,
        "T_melt": 640,
        "T_ref": 20,
        "epsilon_ref": 1.0
      },
      "recommended_cutting": {
        "turning": {
          "carbide_coated": {
            "speed": {
              "min": 300,
              "opt": 500,
              "max": 800
            },
            "feed": {
              "min": 0.1,
              "opt": 0.25,
              "max": 0.5
            },
            "doc": {
              "min": 0.5,
              "opt": 2.5,
              "max": 8.0
            }
          },
          "pcd": {
            "speed": {
              "min": 600,
              "opt": 1000,
              "max": 1500
            },
            "feed": {
              "min": 0.08,
              "opt": 0.2,
              "max": 0.4
            },
            "doc": {
              "min": 0.3,
              "opt": 2.0,
              "max": 6.0
            }
          },
          "hss": {
            "speed": {
              "min": 90,
              "opt": 150,
              "max": 250
            },
            "feed": {
              "min": 0.1,
              "opt": 0.25,
              "max": 0.5
            },
            "doc": {
              "min": 0.5,
              "opt": 2.5,
              "max": 8.0
            }
          }
        },
        "milling": {
          "carbide_coated": {
            "speed": {
              "min": 250,
              "opt": 420,
              "max": 700
            },
            "feed_per_tooth": {
              "min": 0.08,
              "opt": 0.18,
              "max": 0.35
            },
            "doc": {
              "min": 0.5,
              "opt": 2.5,
              "max": 6.0
            },
            "woc_factor": 0.7
          }
        },
        "drilling": {
          "carbide": {
            "speed": {
              "min": 150,
              "opt": 280,
              "max": 450
            },
            "feed_per_rev": {
              "min": 0.12,
              "opt": 0.28,
              "max": 0.5
            }
          },
          "hss": {
            "speed": {
              "min": 50,
              "opt": 90,
              "max": 150
            },
            "feed_per_rev": {
              "min": 0.12,
              "opt": 0.28,
              "max": 0.5
            }
          }
        }
      },
      "surface_integrity": {
        "residual_stress_tendency": "compressive",
        "white_layer_risk": "none",
        "work_hardening_depth": 0.02,
        "surface_roughness_typical": {
          "Ra": 0.4,
          "Rz": 2.5
        }
      },
      "coolant": {
        "requirement": "recommended",
        "recommended_type": "soluble_oil_light",
        "mql_suitable": true,
        "cryogenic_benefit": "minimal",
        "notes": "Often machined dry for screw machine work"
      },
      "applications": [
        "screw_machine_products",
        "fittings",
        "fasteners",
        "inserts",
        "bushings"
      ],
      "heat_treatment": {
        "temper": "T3",
        "solution_temp": 525,
        "quench": "water",
        "natural_aging": "4+ days",
        "cold_work": "1-3%"
      },
      "corrosion_resistance": {
        "general": "fair",
        "stress_corrosion": "susceptible",
        "notes": "Bi/Pb additions reduce corrosion resistance"
      },
      "notes": "Premier free-machining aluminum. Bi/Pb chip breakers produce small chips. Screw machine standard.",
      "chipFormation": {
        "chipType": {
          "primary": "CONTINUOUS",
          "secondary": "varies with parameters"
        },
        "shearAngle": {
          "value": 30,
          "unit": "degrees",
          "range": {
            "min": 25,
            "max": 36
          }
        },
        "chipCompressionRatio": {
          "value": 2.0,
          "range": {
            "min": 1.5,
            "max": 3.5
          }
        },
        "segmentationFrequency": {
          "value": 20,
          "unit": "kHz"
        },
        "builtUpEdge": {
          "tendency": "MODERATE",
          "speedRange": {
            "min": 10,
            "max": 40,
            "unit": "m/min"
          }
        },
        "breakability": {
          "rating": "FAIR",
          "chipBreakerRequired": false
        },
        "colorAtSpeed": {
          "slow": "silver",
          "optimal": "straw",
          "high": "blue"
        }
      },
      "friction": {
        "toolChipInterface": {
          "dry": 0.4,
          "withCoolant": 0.26,
          "withMQL": 0.31
        },
        "toolWorkpieceInterface": {
          "dry": 0.33,
          "withCoolant": 0.22
        },
        "contactLength": {
          "stickingZone": {
            "ratio": 0.35
          },
          "slidingZone": {
            "ratio": 0.65
          }
        },
        "seizureTemperature": {
          "value": 800,
          "unit": "C"
        },
        "adhesionTendency": {
          "rating": "HIGH"
        },
        "abrasiveness": {
          "rating": "LOW"
        },
        "diffusionWearTendency": {
          "rating": "MODERATE"
        }
      },
      "thermalMachining": {
        "cuttingTemperature": {
          "model": "empirical",
          "coefficients": {
            "a": 180,
            "b": 0.22,
            "c": 0.08
          },
          "maxRecommended": {
            "value": 450,
            "unit": "C"
          }
        },
        "heatPartition": {
          "chip": 0.85,
          "tool": 0.09,
          "workpiece": 0.05,
          "coolant": 0.01
        },
        "coolantEffectiveness": {
          "flood": 0.3,
          "mist": 0.1,
          "mql": 0.22,
          "cryogenic": 0.35
        },
        "thermalDamageThreshold": {
          "whiteLayer": 530,
          "overTempering": 270,
          "burning": 650
        }
      },
      "surfaceIntegrity": {
        "residualStress": {
          "surface": -60,
          "subsurface": 36,
          "unit": "MPa",
          "depth": 50
        },
        "workHardening": {
          "depthAffected": 65,
          "hardnessIncrease": 12,
          "strainHardeningExponent": 0.15
        },
        "surfaceRoughness": {
          "roughing": {
            "Ra": 4.5
          },
          "finishing": {
            "Ra": 0.8
          },
          "unit": "um"
        },
        "metallurgicalDamage": {
          "whiteLayerRisk": "NONE",
          "microcrackRisk": "LOW"
        },
        "burr": {
          "tendency": "HIGH",
          "type": "rollover"
        }
      },
      "statisticalData": {
        "dataPoints": 95,
        "confidenceLevel": 0.86,
        "standardDeviation": {
          "speed": 3.2,
          "force": 165,
          "toolLife": 11
        },
        "sources": [
          "ASM Handbook Vol 16",
          "Machining Data Handbook 3rd Ed"
        ],
        "lastValidated": "2026-Q1",
        "reliability": "ESTIMATED"
      },
      "_category": "N_NONFERROUS",
      "_subcategory": "free_machining"
    },
    {
      "id": "N-AL-012",
      "name": "2011-T8 Free Machining (Aged)",
      "designation": {
        "aa": "2011",
        "uns": "A92011",
        "iso": "AlCu6BiPb",
        "en": "EN AW-2011",
        "jis": "A2011"
      },
      "iso_group": "N",
      "material_class": "Aluminum - Free Machining",
      "condition": "T8 (Solution + Cold Work + Artificial Age)",
      "composition": {
        "aluminum": {
          "min": 91.2,
          "max": 94.5,
          "typical": 93.0
        },
        "copper": {
          "min": 5.0,
          "max": 6.0,
          "typical": 5.5
        },
        "silicon": {
          "min": 0,
          "max": 0.4,
          "typical": 0.2
        },
        "iron": {
          "min": 0,
          "max": 0.7,
          "typical": 0.35
        },
        "manganese": {
          "min": 0,
          "max": 0,
          "typical": 0
        },
        "magnesium": {
          "min": 0,
          "max": 0,
          "typical": 0
        },
        "zinc": {
          "min": 0,
          "max": 0.3,
          "typical": 0.15
        },
        "titanium": {
          "min": 0,
          "max": 0,
          "typical": 0
        },
        "chromium": {
          "min": 0,
          "max": 0,
          "typical": 0
        },
        "bismuth": {
          "min": 0.2,
          "max": 0.6,
          "typical": 0.4
        },
        "lead": {
          "min": 0.2,
          "max": 0.6,
          "typical": 0.4
        },
        "other_each": {
          "min": 0,
          "max": 0.05,
          "typical": 0.02
        },
        "other_total": {
          "min": 0,
          "max": 0.15,
          "typical": 0.08
        }
      },
      "physical": {
        "density": 2830,
        "melting_point": {
          "solidus": 535,
          "liquidus": 640
        },
        "specific_heat": 864,
        "thermal_conductivity": 172,
        "thermal_expansion": 2.29e-05,
        "electrical_resistivity": 3.5e-08,
        "electrical_conductivity_iacs": 45,
        "magnetic_permeability": 1.0,
        "poissons_ratio": 0.33,
        "elastic_modulus": 70300,
        "shear_modulus": 26400
      },
      "mechanical": {
        "hardness": {
          "brinell": 100,
          "rockwell_b": 58,
          "rockwell_c": null,
          "vickers": 105
        },
        "tensile_strength": {
          "min": 405,
          "typical": 420,
          "max": 440
        },
        "yield_strength": {
          "min": 310,
          "typical": 325,
          "max": 345
        },
        "compressive_strength": {
          "min": 310,
          "typical": 325,
          "max": 345
        },
        "elongation": {
          "min": 10,
          "typical": 12,
          "max": 15
        },
        "reduction_of_area": {
          "min": 20,
          "typical": 25,
          "max": 30
        },
        "impact_energy": {
          "joules": 15,
          "temperature": 20
        },
        "fatigue_strength": 130,
        "fracture_toughness": 22
      },
      "kienzle": {
        "kc1_1": 680,
        "mc": 0.23,
        "kc_adjust_rake": -3.5,
        "kc_adjust_speed": -0.08,
        "chip_compression": 2.3
      },
      "taylor": {
        "C": 850,
        "n": 0.34,
        "reference_speed": 420,
        "reference_life": 15,
        "speed_range": {
          "min": 140,
          "max": 750
        }
      },
      "machinability": {
        "aisi_rating": 190,
        "relative_to_1212": 1.9,
        "chip_form": "small_broken",
        "surface_finish_achievable": 0.4,
        "cutting_force_factor": 0.44,
        "built_up_edge_tendency": "very_low",
        "tool_wear_pattern": "minimal_even"
      },
      "johnson_cook": {
        "A": 280,
        "B": 440,
        "n": 0.32,
        "C": 0.014,
        "m": 1.0,
        "T_melt": 640,
        "T_ref": 20,
        "epsilon_ref": 1.0
      },
      "recommended_cutting": {
        "turning": {
          "carbide_coated": {
            "speed": {
              "min": 280,
              "opt": 480,
              "max": 750
            },
            "feed": {
              "min": 0.1,
              "opt": 0.25,
              "max": 0.48
            },
            "doc": {
              "min": 0.5,
              "opt": 2.5,
              "max": 7.5
            }
          },
          "pcd": {
            "speed": {
              "min": 550,
              "opt": 950,
              "max": 1400
            },
            "feed": {
              "min": 0.08,
              "opt": 0.2,
              "max": 0.38
            },
            "doc": {
              "min": 0.3,
              "opt": 2.0,
              "max": 5.5
            }
          }
        },
        "milling": {
          "carbide_coated": {
            "speed": {
              "min": 230,
              "opt": 400,
              "max": 660
            },
            "feed_per_tooth": {
              "min": 0.08,
              "opt": 0.18,
              "max": 0.32
            },
            "doc": {
              "min": 0.5,
              "opt": 2.5,
              "max": 5.5
            },
            "woc_factor": 0.68
          }
        },
        "drilling": {
          "carbide": {
            "speed": {
              "min": 140,
              "opt": 260,
              "max": 420
            },
            "feed_per_rev": {
              "min": 0.12,
              "opt": 0.26,
              "max": 0.48
            }
          }
        }
      },
      "surface_integrity": {
        "residual_stress_tendency": "compressive",
        "white_layer_risk": "none",
        "work_hardening_depth": 0.02,
        "surface_roughness_typical": {
          "Ra": 0.4,
          "Rz": 2.5
        }
      },
      "coolant": {
        "requirement": "recommended",
        "recommended_type": "soluble_oil_light",
        "mql_suitable": true,
        "cryogenic_benefit": "minimal"
      },
      "applications": [
        "precision_screw_machine",
        "instrument_parts",
        "electrical_fittings"
      ],
      "heat_treatment": {
        "temper": "T8",
        "solution_temp": 525,
        "quench": "water",
        "cold_work": "1-3%",
        "artificial_aging": "170\u00b0C / 8h"
      },
      "notes": "T8 temper gives higher strength than T3 with similar excellent machinability.",
      "chipFormation": {
        "chipType": {
          "primary": "CONTINUOUS",
          "secondary": "varies with parameters"
        },
        "shearAngle": {
          "value": 30,
          "unit": "degrees",
          "range": {
            "min": 25,
            "max": 36
          }
        },
        "chipCompressionRatio": {
          "value": 2.0,
          "range": {
            "min": 1.5,
            "max": 3.5
          }
        },
        "segmentationFrequency": {
          "value": 20,
          "unit": "kHz"
        },
        "builtUpEdge": {
          "tendency": "MODERATE",
          "speedRange": {
            "min": 10,
            "max": 40,
            "unit": "m/min"
          }
        },
        "breakability": {
          "rating": "FAIR",
          "chipBreakerRequired": false
        },
        "colorAtSpeed": {
          "slow": "silver",
          "optimal": "straw",
          "high": "blue"
        }
      },
      "friction": {
        "toolChipInterface": {
          "dry": 0.4,
          "withCoolant": 0.26,
          "withMQL": 0.31
        },
        "toolWorkpieceInterface": {
          "dry": 0.33,
          "withCoolant": 0.22
        },
        "contactLength": {
          "stickingZone": {
            "ratio": 0.35
          },
          "slidingZone": {
            "ratio": 0.65
          }
        },
        "seizureTemperature": {
          "value": 800,
          "unit": "C"
        },
        "adhesionTendency": {
          "rating": "HIGH"
        },
        "abrasiveness": {
          "rating": "LOW"
        },
        "diffusionWearTendency": {
          "rating": "MODERATE"
        }
      },
      "thermalMachining": {
        "cuttingTemperature": {
          "model": "empirical",
          "coefficients": {
            "a": 180,
            "b": 0.22,
            "c": 0.08
          },
          "maxRecommended": {
            "value": 450,
            "unit": "C"
          }
        },
        "heatPartition": {
          "chip": 0.85,
          "tool": 0.09,
          "workpiece": 0.05,
          "coolant": 0.01
        },
        "coolantEffectiveness": {
          "flood": 0.3,
          "mist": 0.1,
          "mql": 0.22,
          "cryogenic": 0.35
        },
        "thermalDamageThreshold": {
          "whiteLayer": 530,
          "overTempering": 270,
          "burning": 650
        }
      },
      "surfaceIntegrity": {
        "residualStress": {
          "surface": -60,
          "subsurface": 36,
          "unit": "MPa",
          "depth": 50
        },
        "workHardening": {
          "depthAffected": 65,
          "hardnessIncrease": 12,
          "strainHardeningExponent": 0.15
        },
        "surfaceRoughness": {
          "roughing": {
            "Ra": 4.5
          },
          "finishing": {
            "Ra": 0.8
          },
          "unit": "um"
        },
        "metallurgicalDamage": {
          "whiteLayerRisk": "NONE",
          "microcrackRisk": "LOW"
        },
        "burr": {
          "tendency": "HIGH",
          "type": "rollover"
        }
      },
      "statisticalData": {
        "dataPoints": 95,
        "confidenceLevel": 0.86,
        "standardDeviation": {
          "speed": 3.2,
          "force": 165,
          "toolLife": 11
        },
        "sources": [
          "ASM Handbook Vol 16",
          "Machining Data Handbook 3rd Ed"
        ],
        "lastValidated": "2026-Q1",
        "reliability": "ESTIMATED"
      },
      "_category": "N_NONFERROUS",
      "_subcategory": "free_machining"
    },
    {
      "id": "N-AL-038",
      "name": "6262-T9 Free Machining",
      "designation": {
        "aa": "6262",
        "uns": "A96262",
        "din": "3.3262",
        "jis": "A6262",
        "en": "EN AW-6262",
        "iso": "AlMgSi"
      },
      "iso_group": "N",
      "material_class": "Aluminum - 6xxx Series",
      "condition": "Solution + Cold Work + Artificial Age",
      "temper": "T9",
      "composition": {
        "aluminum": {
          "min": 85.0,
          "max": 98.0,
          "typical": 91.0
        },
        "magnesium": {
          "min": 0.8,
          "typical": 1.0,
          "max": 1.2
        },
        "copper": {
          "min": 0.15,
          "typical": 0.28,
          "max": 0.4
        },
        "silicon": {
          "min": 0.4,
          "typical": 0.6,
          "max": 0.8
        },
        "lead": {
          "min": 0.4,
          "typical": 0.55,
          "max": 0.7
        },
        "bismuth": {
          "min": 0.4,
          "typical": 0.55,
          "max": 0.7
        }
      },
      "physical": {
        "density": 2720,
        "melting_point": {
          "solidus": 582,
          "liquidus": 652
        },
        "specific_heat": 894.56,
        "thermal_conductivity": 172,
        "thermal_expansion": 2.34e-05,
        "electrical_resistivity": 4.2e-08,
        "electrical_conductivity_iacs": 48,
        "magnetic_permeability": 1.0,
        "poissons_ratio": 0.33,
        "elastic_modulus": 69000,
        "shear_modulus": 25939
      },
      "mechanical": {
        "hardness": {
          "brinell": 120,
          "rockwell_b": 72,
          "rockwell_c": null,
          "vickers": 126
        },
        "tensile_strength": {
          "min": 376,
          "typical": 400,
          "max": 424
        },
        "yield_strength": {
          "min": 353,
          "typical": 380,
          "max": 406
        },
        "compressive_strength": {
          "min": 353,
          "typical": 380,
          "max": 406
        },
        "elongation": {
          "min": 6,
          "typical": 10,
          "max": 14
        },
        "reduction_of_area": {
          "min": 15,
          "typical": 22,
          "max": 30
        },
        "impact_energy": {
          "joules": 15,
          "temperature": 20
        },
        "fatigue_strength": 120,
        "fracture_toughness": 35
      },
      "kienzle": {
        "kc1_1": 600,
        "mc": 0.26,
        "kc_adjust_rake": -3.5,
        "kc_adjust_speed": -0.08,
        "chip_compression": 2.65
      },
      "taylor": {
        "C": 1050,
        "n": 0.4,
        "reference_speed": 525,
        "reference_life": 15,
        "speed_range": {
          "min": 370,
          "max": 1628
        }
      },
      "johnson_cook": {
        "A": 320,
        "B": 420,
        "n": 0.3,
        "C": 0.012,
        "m": 0.95,
        "T_melt": 652,
        "T_ref": 20,
        "epsilon_ref": 1.0
      },
      "machinability": {
        "aisi_rating": 180,
        "relative_to_1212": 1.8,
        "chip_form": "short_broken",
        "surface_finish_achievable": 0.6,
        "cutting_force_factor": 0.53,
        "built_up_edge_tendency": "very_low",
        "tool_wear_pattern": "even_flank"
      },
      "recommended_cutting": {
        "turning": {
          "carbide_coated": {
            "speed": {
              "min": 444,
              "opt": 740,
              "max": 1184
            },
            "feed": {
              "min": 0.1,
              "opt": 0.24,
              "max": 0.46
            },
            "doc": {
              "min": 0.6,
              "opt": 2.8,
              "max": 7.5
            }
          },
          "pcd": {
            "speed": {
              "min": 888,
              "opt": 1480,
              "max": 2220
            },
            "feed": {
              "min": 0.08,
              "opt": 0.2,
              "max": 0.38
            },
            "doc": {
              "min": 0.4,
              "opt": 2.2,
              "max": 6.0
            }
          }
        },
        "milling": {
          "carbide_coated": {
            "speed": {
              "min": 370,
              "opt": 629,
              "max": 1036
            },
            "feed_per_tooth": {
              "min": 0.08,
              "opt": 0.19,
              "max": 0.36
            },
            "doc": {
              "min": 0.6,
              "opt": 2.8,
              "max": 6.0
            },
            "woc_factor": 0.68
          }
        },
        "drilling": {
          "carbide": {
            "speed": {
              "min": 259,
              "opt": 444,
              "max": 740
            },
            "feed_per_rev": {
              "min": 0.1,
              "opt": 0.24,
              "max": 0.44
            }
          }
        }
      },
      "surface_integrity": {
        "residual_stress_tendency": "neutral",
        "white_layer_risk": "none",
        "work_hardening_depth": 0.04,
        "surface_roughness_typical": {
          "Ra": 0.7,
          "Rz": 4.0
        }
      },
      "coolant": {
        "requirement": "recommended",
        "recommended_type": "soluble_oil",
        "mql_suitable": true,
        "cryogenic_benefit": "minimal"
      },
      "applications": [
        "screw_machine_products",
        "fittings",
        "valve_bodies"
      ],
      "heat_treatment": {
        "temper": "T9",
        "solution_temp": 572,
        "quench": "water",
        "artificial_aging": null
      },
      "corrosion_resistance": {
        "general": "excellent",
        "stress_corrosion": "resistant",
        "exfoliation": "resistant"
      },
      "notes": "FREE-MACHINING 6xxx with Pb/Bi. Best 6xxx machining",
      "chipFormation": {
        "chipType": {
          "primary": "CONTINUOUS",
          "secondary": "varies with parameters"
        },
        "shearAngle": {
          "value": 30,
          "unit": "degrees",
          "range": {
            "min": 25,
            "max": 36
          }
        },
        "chipCompressionRatio": {
          "value": 2.0,
          "range": {
            "min": 1.5,
            "max": 3.5
          }
        },
        "segmentationFrequency": {
          "value": 20,
          "unit": "kHz"
        },
        "builtUpEdge": {
          "tendency": "MODERATE",
          "speedRange": {
            "min": 10,
            "max": 40,
            "unit": "m/min"
          }
        },
        "breakability": {
          "rating": "FAIR",
          "chipBreakerRequired": false
        },
        "colorAtSpeed": {
          "slow": "silver",
          "optimal": "straw",
          "high": "blue"
        }
      },
      "friction": {
        "toolChipInterface": {
          "dry": 0.4,
          "withCoolant": 0.26,
          "withMQL": 0.31
        },
        "toolWorkpieceInterface": {
          "dry": 0.33,
          "withCoolant": 0.22
        },
        "contactLength": {
          "stickingZone": {
            "ratio": 0.35
          },
          "slidingZone": {
            "ratio": 0.65
          }
        },
        "seizureTemperature": {
          "value": 800,
          "unit": "C"
        },
        "adhesionTendency": {
          "rating": "HIGH"
        },
        "abrasiveness": {
          "rating": "LOW"
        },
        "diffusionWearTendency": {
          "rating": "MODERATE"
        }
      },
      "thermalMachining": {
        "cuttingTemperature": {
          "model": "empirical",
          "coefficients": {
            "a": 180,
            "b": 0.22,
            "c": 0.08
          },
          "maxRecommended": {
            "value": 450,
            "unit": "C"
          }
        },
        "heatPartition": {
          "chip": 0.85,
          "tool": 0.09,
          "workpiece": 0.05,
          "coolant": 0.01
        },
        "coolantEffectiveness": {
          "flood": 0.3,
          "mist": 0.1,
          "mql": 0.22,
          "cryogenic": 0.35
        },
        "thermalDamageThreshold": {
          "whiteLayer": 530,
          "overTempering": 270,
          "burning": 650
        }
      },
      "surfaceIntegrity": {
        "residualStress": {
          "surface": -60,
          "subsurface": 36,
          "unit": "MPa",
          "depth": 50
        },
        "workHardening": {
          "depthAffected": 65,
          "hardnessIncrease": 12,
          "strainHardeningExponent": 0.15
        },
        "surfaceRoughness": {
          "roughing": {
            "Ra": 4.5
          },
          "finishing": {
            "Ra": 0.8
          },
          "unit": "um"
        },
        "metallurgicalDamage": {
          "whiteLayerRisk": "NONE",
          "microcrackRisk": "LOW"
        },
        "burr": {
          "tendency": "HIGH",
          "type": "rollover"
        }
      },
      "statisticalData": {
        "dataPoints": 95,
        "confidenceLevel": 0.86,
        "standardDeviation": {
          "speed": 3.2,
          "force": 165,
          "toolLife": 11
        },
        "sources": [
          "ASM Handbook Vol 16",
          "Machining Data Handbook 3rd Ed"
        ],
        "lastValidated": "2026-Q1",
        "reliability": "ESTIMATED"
      },
      "_category": "N_NONFERROUS",
      "_subcategory": "free_machining"
    }
  ]
}

File: data/materials_unified/N_NONFERROUS/index.json
{
  "category": "N_NONFERROUS",
  "iso_code": "N",
  "description": "Non-ferrous - Aluminum, copper, titanium",
  "ui_color": "#FF9800",
  "material_count": 463,
  "subcategories": {
    "aluminum": 231,
    "austenitic": 1,
    "bearing_steel": 10,
    "copper_alloy": 89,
    "free_machining": 3,
    "general": 71,
    "magnesium": 13,
    "martensitic": 6,
    "structural_steel": 7,
    "titanium": 23,
    "tool_steel": 1,
    "zinc": 8
  }
}

File: data/materials_unified/N_NONFERROUS/magnesium.json (part 1 of 3)
{
  "category": "N_NONFERROUS",
  "subcategory": "magnesium",
  "material_count": 13,
  "generated": "2026-01-26T10:23:20.788350",
  "materials": [
    {
      "id": "N-MG-001",
      "name": "AZ31B-O Sheet",
      "designation": {
        "cda": "",
        "uns": "M11311",
        "aa": "",
        "grade": ""
      },
      "iso_group": "N",
      "material_class": "Magnesium - Wrought",
      "condition": "Annealed",
      "composition": {
        "zinc": {
          "min": 0.6,
          "typical": 1.0,
          "max": 1.4
        },
        "aluminum": {
          "min": 2.5,
          "typical": 3.0,
          "max": 3.5
        },
        "magnesium": {
          "min": 93.0,
          "typical": 95.0,
          "max": 97.0
        },
        "manganese": {
          "min": 0.2,
          "typical": 0.35,
          "max": 0.5
        }
      },
      "physical": {
        "density": 1770,
        "melting_point": {
          "solidus": 566,
          "liquidus": 630
        },
        "thermal_conductivity": 96,
        "poissons_ratio": 0.35,
        "elastic_modulus": 45000,
        "shear_modulus": 17307
      },
      "mechanical": {
        "hardness": {
          "brinell": 49,
          "vickers": 51
        },
        "tensile_strength": {
          "min": 239,
          "typical": 255,
          "max": 270
        },
        "yield_strength": {
          "min": 139,
          "typical": 150,
          "max": 160
        },
        "elongation": {
          "min": 11,
          "typical": 15,
          "max": 19
        },
        "fatigue_strength": 89,
        "fracture_toughness": 52
      },
      "kienzle": {
        "kc1_1": 380,
        "mc": 0.32
      },
      "taylor": {
        "C": 1200,
        "n": 0.42
      },
      "johnson_cook": {
        "A": 130,
        "B": 280,
        "n": 0.45,
        "C": 0.025,
        "m": 1.2,
        "T_melt": 630
      },
      "machinability": {
        "aisi_rating": 100,
        "relative_to_1212": 1.0
      },
      "recommended_cutting": {
        "turning": {
          "carbide": {
            "speed": {
              "min": 400,
              "opt": 800,
              "max": 1200
            }
          }
        }
      },
      "applications": [
        "aircraft_panels",
        "electronic_housings"
      ],
      "notes": "Most common wrought Mg",
      "chipFormation": {
        "chipType": {
          "primary": "CONTINUOUS",
          "secondary": "varies with parameters"
        },
        "shearAngle": {
          "value": 30,
          "unit": "degrees",
          "range": {
            "min": 25,
            "max": 36
          }
        },
        "chipCompressionRatio": {
          "value": 2.0,
          "range": {
            "min": 1.5,
            "max": 3.5
          }
        },
        "segmentationFrequency": {
          "value": 20,
          "unit": "kHz"
        },
        "builtUpEdge": {
          "tendency": "MODERATE",
          "speedRange": {
            "min": 10,
            "max": 40,
            "unit": "m/min"
          }
        },
        "breakability": {
          "rating": "FAIR",
          "chipBreakerRequired": false
        },
        "colorAtSpeed": {
          "slow": "silver",
          "optimal": "straw",
          "high": "blue"
        }
      },
      "friction": {
        "toolChipInterface": {
          "dry": 0.4,
          "withCoolant": 0.26,
          "withMQL": 0.31
        },
        "toolWorkpieceInterface": {
          "dry": 0.33,
          "withCoolant": 0.22
        },
        "contactLength": {
          "stickingZone": {
            "ratio": 0.35
          },
          "slidingZone": {
            "ratio": 0.65
          }
        },
        "seizureTemperature": {
          "value": 800,
          "unit": "C"
        },
        "adhesionTendency": {
          "rating": "HIGH"
        },
        "abrasiveness": {
          "rating": "LOW"
        },
        "diffusionWearTendency": {
          "rating": "MODERATE"
        }
      },
      "thermalMachining": {
        "cuttingTemperature": {
          "model": "empirical",
          "coefficients": {
            "a": 180,
            "b": 0.22,
            "c": 0.08
          },
          "maxRecommended": {
            "value": 450,
            "unit": "C"
          }
        },
        "heatPartition": {
          "chip": 0.85,
          "tool": 0.09,
          "workpiece": 0.05,
          "coolant": 0.01
        },
        "coolantEffectiveness": {
          "flood": 0.3,
          "mist": 0.1,
          "mql": 0.22,
          "cryogenic": 0.35
        },
        "thermalDamageThreshold": {
          "whiteLayer": 530,
          "overTempering": 270,
          "burning": 650
        }
      },
      "surfaceIntegrity": {
        "residualStress": {
          "surface": -60,
          "subsurface": 36,
          "unit": "MPa",
          "depth": 50
        },
        "workHardening": {
          "depthAffected": 65,
          "hardnessIncrease": 12,
          "strainHardeningExponent": 0.15
        },
        "surfaceRoughness": {
          "roughing": {
            "Ra": 4.5
          },
          "finishing": {
            "Ra": 0.8
          },
          "unit": "um"
        },
        "metallurgicalDamage": {
          "whiteLayerRisk": "NONE",
          "microcrackRisk": "LOW"
        },
        "burr": {
          "tendency": "HIGH",
          "type": "rollover"
        }
      },
      "statisticalData": {
        "dataPoints": 95,
        "confidenceLevel": 0.86,
        "standardDeviation": {
          "speed": 3.2,
          "force": 165,
          "toolLife": 11
        },
        "sources": [
          "ASM Handbook Vol 16",
          "Machining Data Handbook 3rd Ed"
        ],
        "lastValidated": "2026-Q1",
        "reliability": "ESTIMATED"
      },
      "_category": "N_NONFERROUS",
      "_subcategory": "magnesium"
    },
    {
      "id": "N-MG-002",
      "name": "AZ31B-H24 Sheet",
      "designation": {
        "cda": "",
        "uns": "M11311",
        "aa": "",
        "grade": ""
      },
      "iso_group": "N",
      "material_class": "Magnesium - Wrought",
      "condition": "Partially Annealed",
      "composition": {
        "zinc": {
          "min": 0.6,
          "typical": 1.0,
          "max": 1.4
        },
        "aluminum": {
          "min": 2.5,
          "typical": 3.0,
          "max": 3.5
        },
        "magnesium": {
          "min": 93.0,
          "typical": 95.0,
          "max": 97.0
        }
      },
      "physical": {
        "density": 1770,
        "melting_point": {
          "solidus": 566,
          "liquidus": 630
        },
        "thermal_conductivity": 96,
        "poissons_ratio": 0.35,
        "elastic_modulus": 45000,
        "shear_modulus": 17307
      },
      "mechanical": {
        "hardness": {
          "brinell": 60,
          "vickers": 63
        },
        "tensile_strength": {
          "min": 272,
          "typical": 290,
          "max": 307
        },
        "yield_strength": {
          "min": 204,
          "typical": 220,
          "max": 235
        },
        "elongation": {
          "min": 8,
          "typical": 12,
          "max": 16
        },
        "fatigue_strength": 101,
        "fracture_toughness": 48
      },
      "kienzle": {
        "kc1_1": 420,
        "mc": 0.3
      },
      "taylor": {
        "C": 1150,
        "n": 0.4
      },
      "johnson_cook": {
        "A": 200,
        "B": 320,
        "n": 0.38,
        "C": 0.022,
        "m": 1.1,
        "T_melt": 630
      },
      "machinability": {
        "aisi_rating": 100,
        "relative_to_1212": 1.0
      },
      "recommended_cutting": {
        "turning": {
          "carbide": {
            "speed": {
              "min": 400,
              "opt": 800,
              "max": 1200
            }
          }
        }
      },
      "applications": [
        "vibration_dampening",
        "camera_bodies"
      ],
      "notes": "",
      "chipFormation": {
        "chipType": {
          "primary": "CONTINUOUS",
          "secondary": "varies with parameters"
        },
        "shearAngle": {
          "value": 30,
          "unit": "degrees",
          "range": {
            "min": 25,
            "max": 36
          }
        },
        "chipCompressionRatio": {
          "value": 2.0,
          "range": {
            "min": 1.5,
            "max": 3.5
          }
        },
        "segmentationFrequency": {
          "value": 20,
          "unit": "kHz"
        },
        "builtUpEdge": {
          "tendency": "MODERATE",
          "speedRange": {
            "min": 10,
            "max": 40,
            "unit": "m/min"
          }
        },
        "breakability": {
          "rating": "FAIR",
          "chipBreakerRequired": false
        },
        "colorAtSpeed": {
          "slow": "silver",
          "optimal": "straw",
          "high": "blue"
        }
      },
      "friction": {
        "toolChipInterface": {
          "dry": 0.4,
          "withCoolant": 0.26,
          "withMQL": 0.31
        },
        "toolWorkpieceInterface": {
          "dry": 0.33,
          "withCoolant": 0.22
        },
        "contactLength": {
          "stickingZone": {
            "ratio": 0.35
          },
          "slidingZone": {
            "ratio": 0.65
          }
        },
        "seizureTemperature": {
          "value": 800,
          "unit": "C"
        },
        "adhesionTendency": {
          "rating": "HIGH"
        },
        "abrasiveness": {
          "rating": "LOW"
        },
        "diffusionWearTendency": {
          "rating": "MODERATE"
        }
      },
      "thermalMachining": {
        "cuttingTemperature": {
          "model": "empirical",
          "coefficients": {
            "a": 180,
            "b": 0.22,
            "c": 0.08
          },
          "maxRecommended": {
            "value": 450,
            "unit": "C"
          }
        },
        "heatPartition": {
          "chip": 0.85,
          "tool": 0.09,
          "workpiece": 0.05,
          "coolant": 0.01
        },
        "coolantEffectiveness": {
          "flood": 0.3,
          "mist": 0.1,
          "mql": 0.22,
          "cryogenic": 0.35
        },
        "thermalDamageThreshold": {
          "whiteLayer": 530,
          "overTempering": 270,
          "burning": 650
        }
      },
      "surfaceIntegrity": {
        "residualStress": {
          "surface": -60,
          "subsurface": 36,
          "unit": "MPa",
          "depth": 50
        },
        "workHardening": {
          "depthAffected": 65,
          "hardnessIncrease": 12,
          "strainHardeningExponent": 0.15
        },
        "surfaceRoughness": {
          "roughing": {
            "Ra": 4.5
          },
          "finishing": {
            "Ra": 0.8
          },
          "unit": "um"
        },
        "metallurgicalDamage": {
          "whiteLayerRisk": "NONE",
          "microcrackRisk": "LOW"
        },
        "burr": {
          "tendency": "HIGH",
          "type": "rollover"
        }
      },
      "statisticalData": {
        "dataPoints": 95,
        "confidenceLevel": 0.86,
        "standardDeviation": {
          "speed": 3.2,
          "force": 165,
          "toolLife": 11
        },
        "sources": [
          "ASM Handbook Vol 16",
          "Machining Data Handbook 3rd Ed"
        ],
        "lastValidated": "2026-Q1",
        "reliability": "ESTIMATED"
      },
      "_category": "N_NONFERROUS",
      "_subcategory": "magnesium"
    },
    {
      "id": "N-MG-003",
      "name": "AZ61A-F Extrusion",
      "designation": {
        "cda": "",
        "uns": "M11610",
        "aa": "",
        "grade": ""
      },
      "iso_group": "N",
      "material_class": "Magnesium - Wrought",
      "condition": "As-Fabricated",
      "composition": {
        "zinc": {
          "min": 0.5,
          "typical": 1.0,
          "max": 1.5
        },
        "aluminum": {
          "min": 5.5,
          "typical": 6.5,
          "max": 7.2
        },
        "magnesium": {
          "min": 90.0,
          "typical": 93.0,
          "max": 96.0
        },
        "manganese": {
          "min": 0.15,
          "typical": 0.25,
          "max": 0.35
        }
      },
      "physical": {
        "density": 1800,
        "melting_point": {
          "solidus": 525,
          "liquidus": 620
        },
        "thermal_conductivity": 77,
        "poissons_ratio": 0.35,
        "elastic_modulus": 45000,
        "shear_modulus": 17307
      },
      "mechanical": {
        "hardness": {
          "brinell": 55,
          "vickers": 57
        },
        "tensile_strength": {
          "min": 277,
          "typical": 295,
          "max": 312
        },
        "yield_strength": {
          "min": 167,
          "typical": 180,
          "max": 192
        },
        "elongation": {
          "min": 8,
          "typical": 12,
          "max": 16
        },
        "fatigue_strength": 103,
        "fracture_toughness": 48
      },
      "kienzle": {
        "kc1_1": 400,
        "mc": 0.31
      },
      "taylor": {
        "C": 1180,
        "n": 0.41
      },
      "johnson_cook": {
        "A": 170,
        "B": 340,
        "n": 0.4,
        "C": 0.023,
        "m": 1.12,
        "T_melt": 620
      },
      "machinability": {
        "aisi_rating": 100,
        "relative_to_1212": 1.0
      },
      "recommended_cutting": {
        "turning": {
          "carbide": {
            "speed": {
              "min": 400,
              "opt": 800,
              "max": 1200
            }
          }
        }
      },
      "applications": [
        "aircraft_extrusions",
        "luggage_frames"
      ],
      "notes": "",
      "chipFormation": {
        "chipType": {
          "primary": "CONTINUOUS",
          "secondary": "varies with parameters"
        },
        "shearAngle": {
          "value": 30,
          "unit": "degrees",
          "range": {
            "min": 25,
            "max": 36
          }
        },
        "chipCompressionRatio": {
          "value": 2.0,
          "range": {
            "min": 1.5,
            "max": 3.5
          }
        },
        "segmentationFrequency": {
          "value": 20,
          "unit": "kHz"
        },
        "builtUpEdge": {
          "tendency": "MODERATE",
          "speedRange": {
            "min": 10,
            "max": 40,
            "unit": "m/min"
          }
        },
        "breakability": {
          "rating": "FAIR",
          "chipBreakerRequired": false
        },
        "colorAtSpeed": {
          "slow": "silver",
          "optimal": "straw",
          "high": "blue"
        }
      },
      "friction": {
        "toolChipInterface": {
          "dry": 0.4,
          "withCoolant": 0.26,
          "withMQL": 0.31
        },
        "toolWorkpieceInterface": {
          "dry": 0.33,
          "withCoolant": 0.22
        },
        "contactLength": {
          "stickingZone": {
            "ratio": 0.35
          },
          "slidingZone": {
            "ratio": 0.65
          }
        },
        "seizureTemperature": {
          "value": 800,
          "unit": "C"
        },
        "adhesionTendency": {
          "rating": "HIGH"
        },
        "abrasiveness": {
          "rating": "LOW"
        },
        "diffusionWearTendency": {
          "rating": "MODERATE"
        }
      },
      "thermalMachining": {
        "cuttingTemperature": {
          "model": "empirical",
          "coefficients": {
            "a": 180,
            "b": 0.22,
            "c": 0.08
          },
          "maxRecommended": {
            "value": 450,
            "unit": "C"
          }
        },
        "heatPartition": {
          "chip": 0.85,
          "tool": 0.09,
          "workpiece": 0.05,
          "coolant": 0.01
        },
        "coolantEffectiveness": {
          "flood": 0.3,
          "mist": 0.1,
          "mql": 0.22,
          "cryogenic": 0.35
        },
        "thermalDamageThreshold": {
          "whiteLayer": 530,
          "overTempering": 270,
          "burning": 650
        }
      },
      "surfaceIntegrity": {
        "residualStress": {
          "surface": -60,
          "subsurface": 36,
          "unit": "MPa",
          "depth": 50
        },
        "workHardening": {
          "depthAffected": 65,
          "hardnessIncrease": 12,
          "strainHardeningExponent": 0.15
        },
        "surfaceRoughness": {
          "roughing": {
            "Ra": 4.5
          },
          "finishing": {
            "Ra": 0.8
          },
          "unit": "um"
        },
        "metallurgicalDamage": {
          "whiteLayerRisk": "NONE",
          "microcrackRisk": "LOW"
        },
        "burr": {
          "tendency": "HIGH",
          "type": "rollover"
        }
      },
      "statisticalData": {
        "dataPoints": 95,
        "confidenceLevel": 0.86,
        "standardDeviation": {
          "speed": 3.2,
          "force": 165,
          "toolLife": 11
        },
        "sources": [
          "ASM Handbook Vol 16",
          "Machining Data Handbook 3rd Ed"
        ],
        "lastValidated": "2026-Q1",
        "reliability": "ESTIMATED"
      },
      "_category": "N_NONFERROUS",
      "_subcategory": "magnesium"
    },
    {
      "id": "N-MG-004",
      "name": "AZ80A-T5 Forging",
      "designation": {
        "cda": "",
        "uns": "M11800",
        "aa": "",
        "grade": ""
      },
      "iso_group": "N",
      "material_class": "Magnesium - Wrought",
      "condition": "Artificial Age",
      "composition": {
        "zinc": {
          "min": 0.2,
          "typical": 0.5,
          "max": 0.8
        },
        "aluminum": {
          "min": 7.8,
          "typical": 8.5,
          "max": 9.2
        },
        "magnesium": {
          "min": 88.0,
          "typical": 91.0,
          "max": 94.0
        },
        "manganese": {
          "min": 0.12,
          "typical": 0.2,
          "max": 0.3
        }
      },
      "physical": {
        "density": 1800,
        "melting_point": {
          "solidus": 475,
          "liquidus": 610
        },
        "thermal_conductivity": 72,
        "poissons_ratio": 0.35,
        "elastic_modulus": 45000,
        "shear_modulus": 17307
      },
      "mechanical": {
        "hardness": {
          "brinell": 72,
          "vickers": 75
        },
        "tensile_strength": {
          "min": 324,
          "typical": 345,
          "max": 365
        },
        "yield_strength": {
          "min": 227,
          "typical": 245,
          "max": 262
        },
        "elongation": {
          "min": 2,
          "typical": 6,
          "max": 10
        },
        "fatigue_strength": 120,
        "fracture_toughness": 39
      },
      "kienzle": {
        "kc1_1": 460,
        "mc": 0.29
      },
      "taylor": {
        "C": 1100,
        "n": 0.38
      },
      "johnson_cook": {
        "A": 230,
        "B": 380,
        "n": 0.35,
        "C": 0.02,
        "m": 1.05,
        "T_melt": 610
      },
      "machinability": {
        "aisi_rating": 100,
        "relative_to_1212": 1.0
      },
      "recommended_cutting": {
        "turning": {
          "carbide": {
            "speed": {
              "min": 400,
              "opt": 800,
              "max": 1200
            }
          }
        }
      },
      "applications": [
        "aerospace_forgings",
        "helicopter_gearboxes"
      ],
      "notes": "Highest strength wrought Mg",
      "chipFormation": {
        "chipType": {
          "primary": "CONTINUOUS",
          "secondary": "varies with parameters"
        },
        "shearAngle": {
          "value": 30,
          "unit": "degrees",
          "range": {
            "min": 25,
            "max": 36
          }
        },
        "chipCompressionRatio": {
          "value": 2.0,
          "range": {
            "min": 1.5,
            "max": 3.5
          }
        },
        "segmentationFrequency": {
          "value": 20,
          "unit": "kHz"
        },
        "builtUpEdge": {
          "tendency": "MODERATE",
          "speedRange": {
            "min": 10,
            "max": 40,
            "unit": "m/min"
          }
        },
        "breakability": {
          "rating": "FAIR",
          "chipBreakerRequired": false
        },
        "colorAtSpeed": {
          "slow": "silver",
          "optimal": "straw",
          "high": "blue"
        }
      },
      "friction": {
        "toolChipInterface": {
          "dry": 0.4,
          "withCoolant": 0.26,
          "withMQL": 0.31
        },
        "toolWorkpieceInterface": {
          "dry": 0.33,
          "withCoolant": 0.22
        },
        "contactLength": {
          "stickingZone": {
            "ratio": 0.35
          },
          "slidingZone": {
            "ratio": 0.65
          }
        },
        "seizureTemperature": {
          "value": 800,
          "unit": "C"
        },
        "adhesionTendency": {
          "rating": "HIGH"
        },
        "abrasiveness": {
          "rating": "LOW"
        },
        "diffusionWearTendency": {
          "rating": "MODERATE"
        }
      },
      "thermalMachining": {
        "cuttingTemperature": {
          "model": "empirical",
          "coefficients": {
            "a": 180,
            "b": 0.22,
            "c": 0.08
          },
          "maxRecommended": {
            "value": 450,
            "unit": "C"
          }
        },
        "heatPartition": {
          "chip": 0.85,
          "tool": 0.09,
          "workpiece": 0.05,
          "coolant": 0.01
        },
        "coolantEffectiveness": {
          "flood": 0.3,
          "mist": 0.1,
          "mql": 0.22,
          "cryogenic": 0.35
        },
        "thermalDamageThreshold": {
          "whiteLayer": 530,
          "overTempering": 270,
          "burning": 650
        }
      },
      "surfaceIntegrity": {
        "residualStress": {
          "surface": -60,
          "subsurface": 36,
          "unit": "MPa",
          "depth": 50
        },
        "workHardening": {
          "depthAffected": 65,
          "hardnessIncrease": 12,
          "strainHardeningExponent": 0.15
        },
        "surfaceRoughness": {
          "roughing": {
            "Ra": 4.5
          },
          "finishing": {
            "Ra": 0.8
          },
          "unit": "um"
        },
        "metallurgicalDamage": {
          "whiteLayerRisk": "NONE",
          "microcrackRisk": "LOW"
        },
        "burr": {
          "tendency": "HIGH",
          "type": "rollover"
        }
      },
      "statisticalData": {
        "dataPoints": 95,
        "confidenceLevel": 0.86,
        "standardDeviation": {
          "speed": 3.2,
          "force": 165,
          "toolLife": 11
        },
        "sources": [
          "ASM Handbook Vol 16",
          "Machining Data Handbook 3rd Ed"
        ],
        "lastValidated": "2026-Q1",
        "reliability": "ESTIMATED"
      },
      "_category": "N_NONFERROUS",
      "_subcategory": "magnesium"
    },
    {
      "id": "N-MG-005",
      "name": "ZK60A-T5 High Strength",
      "designation": {
        "cda": "",
        "uns": "M16600",
        "aa": "",
        "grade": ""
      },
      "iso_group": "N",
      "material_class": "Magnesium - Wrought",
      "condition": "Artificial Age",
      "composition": {
        "zinc": {
          "min": 4.8,
          "typical": 5.7,
          "max": 6.2
        },
        "magnesium": {
          "min": 90.0,
          "typical": 93.0,
          "max": 96.0
        },
        "zirconium": {
          "min": 0.4,
          "typical": 0.55,
          "max": 0.8
        }
      },
      "physical": {
        "density": 1830,
        "melting_point": {
          "solidus": 520,
          "liquidus": 635
        },
        "thermal_conductivity": 105,
        "poissons_ratio": 0.35,
        "elastic_modulus": 45000,
        "shear_modulus": 17307
      },
      "mechanical": {
        "hardness": {
          "brinell": 75,
          "vickers": 78
        },
        "tensile_strength": {
          "min": 329,
          "typical": 350,
          "max": 371
        },
        "yield_strength": {
          "min": 265,
          "typical": 285,
          "max": 304
        },
        "elongation": {
          "min": 4,
          "typical": 8,
          "max": 12
        },
        "fatigue_strength": 122,
        "fracture_toughness": 42
      },
      "kienzle": {
        "kc1_1": 480,
        "mc": 0.28
      },
      "taylor": {
        "C": 1080,
        "n": 0.37
      },
      "johnson_cook": {
        "A": 260,
        "B": 400,
        "n": 0.32,
        "C": 0.018,
        "m": 1.0,
        "T_melt": 635
      },
      "machinability": {
        "aisi_rating": 90,
        "relative_to_1212": 0.9
      },
      "recommended_cutting": {
        "turning": {
          "carbide": {
            "speed": {
              "min": 375,
              "opt": 750,
              "max": 1125
            }
          }
        }
      },
      "applications": [
        "aerospace_extrusions",
        "missile_components"
      ],
      "notes": "",
      "chipFormation": {
        "chipType": {
          "primary": "CONTINUOUS",
          "secondary": "varies with parameters"
        },
        "shearAngle": {
          "value": 30,
          "unit": "degrees",
          "range": {
            "min": 25,
            "max": 36
          }
        },
        "chipCompressionRatio": {
          "value": 2.0,
          "range": {
            "min": 1.5,
            "max": 3.5
          }
        },
        "segmentationFrequency": {
          "value": 20,
          "unit": "kHz"
        },
        "builtUpEdge": {
          "tendency": "MODERATE",
          "speedRange": {
            "min": 10,
            "max": 40,
            "unit": "m/min"
          }
        },
        "breakability": {
          "rating": "FAIR",
          "chipBreakerRequired": false
        },
        "colorAtSpeed": {
          "slow": "silver",
          "optimal": "straw",
          "high": "blue"
        }
      },
      "friction": {
        "toolChipInterface": {
          "dry": 0.4,
          "withCoolant": 0.26,
          "withMQL": 0.31
        },
        "toolWorkpieceInterface": {
          "dry": 0.33,
          "withCoolant": 0.22
        },
        "contactLength": {
          "stickingZone": {
            "ratio": 0.35
          },
          "slidingZone": {
            "ratio": 0.65
          }
        },
        "seizureTemperature": {
          "value": 800,
          "unit": "C"
        },
        "adhesionTendency": {
          "rating": "HIGH"
        },
        "abrasiveness": {
          "rating": "LOW"
        },
        "diffusionWearTendency": {
          "rating": "MODERATE"
        }
      },
      "thermalMachining": {
        "cuttingTemperature": {
          "model": "empirical",
          "coefficients": {
            "a": 180,
            "b": 0.22,
            "c": 0.08
          },
          "maxRecommended": {
            "value": 450,
            "unit": "C"
          }
        },
        "heatPartition": {
          "chip": 0.85,
          "tool": 0.09,
          "workpiece": 0.05,
          "coolant": 0.01
        },
        "coolantEffectiveness": {
          "flood": 0.3,
          "mist": 0.1,
          "mql": 0.22,
          "cryogenic": 0.35
        },
        "thermalDamageThreshold": {
          "whiteLayer": 530,
          "overTempering": 270,
          "burning": 650
        }
      },
      "surfaceIntegrity": {
        "residualStress": {
          "surface": -60,
          "subsurface": 36,
          "unit": "MPa",
          "depth": 50
        },
        "workHardening": {
          "depthAffected": 65,
          "hardnessIncrease": 12,
          "strainHardeningExponent": 0.15
        },
        "surfaceRoughness": {
          "roughing": {
            "Ra": 4.5
          },
          "finishing": {
            "Ra": 0.8
          },
          "unit": "um"
        },
        "metallurgicalDamage": {
          "whiteLayerRisk": "NONE",
          "microcrackRisk": "LOW"
        },
        "burr": {
          "tendency": "HIGH",
          "type": "rollover"
        }
      },
      "statisticalData": {
        "dataPoints": 95,
        "confidenceLevel": 0.86,
        "standardDeviation": {
          "speed": 3.2,
          "force": 165,
          "toolLife": 11
        },
        "sources": [
          "ASM Handbook Vol 16",
          "Machining Data Handbook 3rd Ed"
        ],
        "lastValidated": "2026-Q1",
        "reliability": "ESTIMATED"
      },
      "_category": "N_NONFERROUS",
      "_subcategory": "magnesium"
    },
    {
      "id": "N-MG-006",
      "name": "AZ91D Die Cast",
      "designation": {
        "cda": "",
        "uns": "M11916",
        "aa": "",
        "grade": ""
      },
      "iso_group": "N",
      "material_class": "Magnesium - Cast",
      "condition": "As-Cast",
      "composition": {
        "zinc": {
          "min": 0.35,
          "typical": 0.7,
          "max": 1.0
        },
        "aluminum": {
          "min": 8.3,
          "typical": 9.0,
          "max": 9.7
        },
        "magnesium": {
          "min": 88.0,
          "typical": 90.0,
          "max": 92.0
        },
        "manganese": {
          "min": 0.15,
          "typical": 0.22,
          "max": 0.3
        }
      },
      "physical": {
        "density": 1810,
        "melting_point": {
          "solidus": 470,
          "liquidus": 598
        },
        "thermal_conductivity": 72,
        "poissons_ratio": 0.35,
        "elastic_modulus": 45000,
        "shear_modulus": 17307
      },
      "mechanical": {
        "hardness": {
          "brinell": 63,
          "vickers": 66
        },
        "tensile_strength": {
          "min": 216,
          "typical": 230,
          "max": 243
        },
        "yield_strength": {
          "min": 148,
          "typical": 160,
          "max": 171
        },
        "elongation": {
          "min": 1,
          "typical": 3,
          "max": 7
        },
        "fatigue_strength": 80,
        "fracture_toughness": 34
      },
      "kienzle": {
        "kc1_1": 400,
        "mc": 0.3
      },
      "taylor": {
        "C": 1150,
        "n": 0.4
      },
      "johnson_cook": {
        "A": 150,
        "B": 320,
        "n": 0.42,
        "C": 0.024,
        "m": 1.15,
        "T_melt": 598
      },
      "machinability": {
        "aisi_rating": 100,
        "relative_to_1212": 1.0
      },
      "recommended_cutting": {
        "turning": {
          "carbide": {
            "speed": {
              "min": 400,
              "opt": 800,
              "max": 1200
            }
          }
        }
      },
      "applications": [
        "die_castings",
        "automotive",
        "electronics"
      ],
      "notes": "Most common cast Mg",
      "chipFormation": {
        "chipType": {
          "primary": "CONTINUOUS",
          "secondary": "varies with parameters"
        },
        "shearAngle": {
          "value": 30,
          "unit": "degrees",
          "range": {
            "min": 25,
            "max": 36
          }
        },
        "chipCompressionRatio": {
          "value": 2.0,
          "range": {
            "min": 1.5,
            "max": 3.5
          }
        },
        "segmentationFrequency": {
          "value": 20,
          "unit": "kHz"
        },
        "builtUpEdge": {
          "tendency": "MODERATE",
          "speedRange": {
            "min": 10,
            "max": 40,
            "unit": "m/min"
          }
        },
        "breakability": {
          "rating": "FAIR",
          "chipBreakerRequired": false
        },
        "colorAtSpeed": {
          "slow": "silver",
          "optimal": "straw",
          "high": "blue"
        }
      },
      "friction": {
        "toolChipInterface": {
          "dry": 0.4,
          "withCoolant": 0.26,
          "withMQL": 0.31
        },
        "toolWorkpieceInterface": {
          "dry": 0.33,
          "withCoolant": 0.22
        },
        "contactLength": {
          "stickingZone": {
            "ratio": 0.35
          },
          "slidingZone": {
            "ratio": 0.65
          }
        },
        "seizureTemperature": {
          "value": 800,
          "unit": "C"
        },
        "adhesionTendency": {
          "rating": "HIGH"
        },
        "abrasiveness": {
          "rating": "LOW"
        },
        "diffusionWearTendency": {
          "rating": "MODERATE"
        }
      },
      "thermalMachining": {
        "cuttingTemperature": {
          "model": "empirical",
          "coefficients": {
            "a": 180,
            "b": 0.22,
            "c": 0.08
          },
          "maxRecommended": {
            "value": 450,
            "unit": "C"
          }
        },
        "heatPartition": {
          "chip": 0.85,
          "tool": 0.09,
          "workpiece": 0.05,
          "coolant": 0.01
        },
        "coolantEffectiveness": {
          "flood": 0.3,
          "mist": 0.1,
          "mql": 0.22,
          "cryogenic": 0.35
        },
        "thermalDamageThreshold": {
          "whiteLayer": 530,
          "overTempering": 270,
          "burning": 650
        }
      },
      "surfaceIntegrity": {
        "residualStress": {
          "surface": -60,
          "subsurface": 36,
          "unit": "MPa",
          "depth": 50
        },
        "workHardening": {
          "depthAffected": 65,
          "hardnessIncrease": 12,
          "strainHardeningExponent": 0.15
        },
        "surfaceRoughness": {
          "roughing": {
            "Ra": 4.5
          },
          "finishing": {
            "Ra": 0.8
          },
          "unit": "um"
        },
        "metallurgicalDamage": {
          "whiteLayerRisk": "NONE",
          "microcrackRisk": "LOW"
        },
        "burr": {
          "tendency": "HIGH",
          "type": "rollover"
        }
      },
      "statisticalData": {
        "dataPoints": 95,
        "confidenceLevel": 0.86,
        "standardDeviation": {
          "speed": 3.2,
          "force": 165,
          "toolLife": 11
        },
        "sources": [
          "ASM Handbook Vol 16",
          "Machining Data Handbook 3rd Ed"
        ],
        "lastValidated": "2026-Q1",
        "reliability": "ESTIMATED"
      },
      "_category": "N_NONFERROUS",
      "_subcategory": "magnesium"
    },
    {
      "id": "N-MG-007",
      "name": "AM60B Die Cast",
      "designation": {
        "cda": "",
        "uns": "M10602",
        "aa": "",
        "grade": ""
      },
      "iso_group": "N",
      "material_class": "Magnesium - Cast",
      "condition": "As-Cast",
      "composition": {
        "aluminum": {
          "min": 5.5,
          "typical": 6.0,
          "max": 6.5
        },
        "magnesium": {
          "min": 92.0,
          "typical": 94.0,
          "max": 96.0
        },
        "manganese": {
          "min": 0.24,
          "typical": 0.3,
          "max": 0.5
        }
      },
      "physical": {
        "density": 1800,
        "melting_point": {
          "solidus": 538,
          "liquidus": 620
        },
        "thermal_conductivity": 62,
        "poissons_ratio": 0.35,
        "elastic_modulus": 45000,
        "shear_modulus": 17307
      },
      "mechanical": {
        "hardness": {
          "brinell": 55,
          "vickers": 57
        },
        "tensile_strength": {
          "min": 211,
          "typical": 225,
          "max": 238
        },
        "yield_strength": {
          "min": 120,
          "typical": 130,
          "max": 139
        },
        "elongation": {
          "min": 4,
          "typical": 8,
          "max": 12
        },
        "fatigue_strength": 78,
        "fracture_toughness": 42
      },
      "kienzle": {
        "kc1_1": 380,
        "mc": 0.31
      },
      "taylor": {
        "C": 1200,
        "n": 0.42
      },
      "johnson_cook": {
        "A": 120,
        "B": 290,
        "n": 0.45,
        "C": 0.026,
        "m": 1.18,
        "T_melt": 620
      },
      "machinability": {
        "aisi_rating": 100,
        "relative_to_1212": 1.0
      },
      "recommended_cutting": {
        "turning": {
          "carbide": {
            "speed": {
              "min": 400,
              "opt": 800,
              "max": 1200
            }
          }
        }
      },
      "applications": [
        "automotive_wheels",
        "steering_wheels"
      ],
      "notes": "Better ductility than AZ91",
      "chipFormation": {
        "chipType": {
          "primary": "CONTINUOUS",
          "secondary": "varies with parameters"
        },
        "shearAngle": {
          "value": 30,
          "unit": "degrees",
          "range": {
            "min": 25,
            "max": 36
          }
        },
        "chipCompressionRatio": {
          "value": 2.0,
          "range": {
            "min": 1.5,
            "max": 3.5
          }
        },
        "segmentationFrequency": {
          "value": 20,
          "unit": "kHz"
        },
        "builtUpEdge": {
          "tendency": "MODERATE",
          "speedRange": {
            "min": 10,
            "max": 40,
            "unit": "m/min"
          }
        },
        "breakability": {
          "rating": "FAIR",
          "chipBreakerRequired": false
        },
        "colorAtSpeed": {
          "slow": "silver",
          "optimal": "straw",
          "high": "blue"
        }
      },
      "friction": {
        "toolChipInterface": {
          "dry": 0.4,
          "withCoolant": 0.26,
          "withMQL": 0.31
        },
        "toolWorkpieceInterface": {
          "dry": 0.33,
          "withCoolant": 0.22
        },
        "contactLength": {
          "stickingZone": {
            "ratio": 0.35
          },
          "slidingZone": {
            "ratio": 0.65
          }
        },
        "seizureTemperature": {
          "value": 800,
          "unit": "C"
        },
        "adhesionTendency": {
          "rating": "HIGH"
        },
        "abrasiveness": {
          "rating": "LOW"
        },
        "diffusionWearTendency": {
          "rating": "MODERATE"
        }
      },
      "thermalMachining": {
        "cuttingTemperature": {
          "model": "empirical",
          "coefficients": {
            "a": 180,
            "b": 0.22,
            "c": 0.08
          },
          "maxRecommended": {
            "value": 450,
            "unit": "C"
          }
        },
        "heatPartition": {
          "chip": 0.85,
          "tool": 0.09,
          "workpiece": 0.05,
          "coolant": 0.01
        },
        "coolantEffectiveness": {
          "flood": 0.3,
          "mist": 0.1,
          "mql": 0.22,
          "cryogenic": 0.35
        },
        "thermalDamageThreshold": {
          "whiteLayer": 530,
          "overTempering": 270,
          "burning": 650
        }
      },
      "surfaceIntegrity": {
        "residualStress": {
          "surface": -60,
          "subsurface": 36,
          "unit": "MPa",
          "depth": 50
        },
        "workHardening": {
          "depthAffected": 65,
          "hardnessIncrease": 12,
          "strainHardeningExponent": 0.15
        },
        "surfaceRoughness": {
          "roughing": {
            "Ra": 4.5
          },
          "finishing": {
            "Ra": 0.8
          },
          "unit": "um"
        },
        "metallurgicalDamage": {
          "whiteLayerRisk": "NONE",
          "microcrackRisk": "LOW"
        },
        "burr": {
          "tendency": "HIGH",
          "type": "rollover"
        }
      },
      "statisticalData": {
        "dataPoints": 95,
