Repository: markjvillanueva3-cloud/PRISMV9

# PRISM — Manufacturing Intelligence Platform

PRISM is a physics-based manufacturing intelligence system for CNC machining operations. It combines a Model Context Protocol (MCP) server, a Python CAD/CAM engine, and a React web frontend into an 11-layer architecture (L0-L10) that covers everything from raw material constants to operator-facing production planning.

**SAFETY CRITICAL**: This system supports live CNC machine operation. Incorrect parameters can cause equipment damage, tool breakage, or operator injury. All outputs are starting recommendations that must be verified against machine capabilities before use.

---

File: data/materials_unified/K_CAST_IRON/ferritic.json
{
  "category": "K_CAST_IRON",
  "subcategory": "ferritic",
  "material_count": 3,
  "generated": "2026-01-26T10:23:20.584877",
  "materials": [
    {
      "id": "K-CI-037",
      "name": "Malleable Iron M4504 Ferritic",
      "designation": {
        "astm": "A47 Grade 35018",
        "sae": "J158 M4504",
        "din": "GTS-45",
        "en": "EN-GJMB-450-6",
        "jis": "FCMB45"
      },
      "iso_group": "K",
      "material_class": "Malleable Cast Iron - Ferritic",
      "condition": "Malleabilized (Higher Strength)",
      "composition": {
        "carbon": {
          "min": 2.3,
          "max": 2.8,
          "typical": 2.55
        },
        "silicon": {
          "min": 1.1,
          "max": 1.8,
          "typical": 1.5
        },
        "manganese": {
          "min": 0.25,
          "max": 0.6,
          "typical": 0.45
        },
        "phosphorus": {
          "min": 0,
          "max": 0.12,
          "typical": 0.06
        },
        "sulfur": {
          "min": 0.05,
          "max": 0.15,
          "typical": 0.09
        },
        "chromium": {
          "min": 0,
          "max": 0.1,
          "typical": 0.05
        },
        "nickel": {
          "min": 0,
          "max": 0.15,
          "typical": 0.08
        },
        "molybdenum": {
          "min": 0,
          "max": 0.05,
          "typical": 0.025
        },
        "copper": {
          "min": 0.1,
          "max": 0.3,
          "typical": 0.2
        },
        "titanium": {
          "min": 0,
          "max": 0.03,
          "typical": 0.015
        },
        "vanadium": {
          "min": 0,
          "max": 0,
          "typical": 0
        },
        "tungsten": {
          "min": 0,
          "max": 0,
          "typical": 0
        },
        "cobalt": {
          "min": 0,
          "max": 0,
          "typical": 0
        },
        "aluminum": {
          "min": 0,
          "max": 0.02,
          "typical": 0.01
        },
        "nitrogen": {
          "min": 0,
          "max": 0.01,
          "typical": 0.005
        },
        "iron": {
          "min": 93.5,
          "max": 96.0,
          "typical": 94.8
        }
      },
      "physical": {
        "density": 7300,
        "melting_point": {
          "solidus": 1145,
          "liquidus": 1235
        },
        "specific_heat": 460,
        "thermal_conductivity": 48,
        "thermal_expansion": 1.2e-05,
        "electrical_resistivity": 3.2e-07,
        "magnetic_permeability": 200,
        "poissons_ratio": 0.27,
        "elastic_modulus": 180000,
        "shear_modulus": 71000
      },
      "mechanical": {
        "hardness": {
          "brinell": 150,
          "rockwell_b": 78,
          "rockwell_c": null,
          "vickers": 157
        },
        "tensile_strength": {
          "min": 448,
          "typical": 490,
          "max": 540
        },
        "yield_strength": {
          "min": 310,
          "typical": 345,
          "max": 380
        },
        "compressive_strength": {
          "min": 1345,
          "typical": 1470,
          "max": 1620
        },
        "elongation": {
          "min": 4,
          "typical": 6,
          "max": 10
        },
        "reduction_of_area": {
          "min": 4,
          "typical": 6,
          "max": 10
        },
        "impact_energy": {
          "joules": 8,
          "temperature": 20
        },
        "fatigue_strength": 195,
        "fracture_toughness": 32
      },
      "kienzle": {
        "kc1_1": 1100,
        "mc": 0.26,
        "kc_adjust_rake": -1.5,
        "kc_adjust_speed": -0.1,
        "chip_compression": 2.8
      },
      "taylor": {
        "C": 210,
        "n": 0.26,
        "reference_speed": 115,
        "reference_life": 15,
        "speed_range": {
          "min": 45,
          "max": 185
        }
      },
      "machinability": {
        "aisi_rating": 95,
        "relative_to_1212": 0.95,
        "chip_form": "continuous_short",
        "surface_finish_achievable": 1.4,
        "cutting_force_factor": 0.95,
        "built_up_edge_tendency": "low",
        "tool_wear_pattern": "even_flank"
      },
      "johnson_cook": {
        "A": 380,
        "B": 600,
        "n": 0.28,
        "C": 0.018,
        "m": 0.88,
        "T_melt": 1190,
        "T_ref": 20,
        "epsilon_ref": 1.0
      },
      "recommended_cutting": {
        "turning": {
          "carbide_coated": {
            "speed": {
              "min": 115,
              "opt": 160,
              "max": 220
            },
            "feed": {
              "min": 0.12,
              "opt": 0.28,
              "max": 0.48
            },
            "doc": {
              "min": 1.0,
              "opt": 3.0,
              "max": 8.0
            }
          },
          "carbide_uncoated": {
            "speed": {
              "min": 90,
              "opt": 125,
              "max": 172
            },
            "feed": {
              "min": 0.12,
              "opt": 0.28,
              "max": 0.48
            },
            "doc": {
              "min": 1.0,
              "opt": 3.0,
              "max": 8.0
            }
          }
        },
        "milling": {
          "carbide_coated": {
            "speed": {
              "min": 92,
              "opt": 135,
              "max": 190
            },
            "feed_per_tooth": {
              "min": 0.1,
              "opt": 0.18,
              "max": 0.3
            },
            "doc": {
              "min": 1.0,
              "opt": 3.0,
              "max": 6.5
            },
            "woc_factor": 0.58
          }
        },
        "drilling": {
          "carbide": {
            "speed": {
              "min": 60,
              "opt": 95,
              "max": 132
            },
            "feed_per_rev": {
              "min": 0.12,
              "opt": 0.25,
              "max": 0.4
            }
          },
          "hss_cobalt": {
            "speed": {
              "min": 18,
              "opt": 30,
              "max": 42
            },
            "feed_per_rev": {
              "min": 0.12,
              "opt": 0.25,
              "max": 0.4
            }
          }
        }
      },
      "surface_integrity": {
        "residual_stress_tendency": "compressive",
        "white_layer_risk": "none",
        "work_hardening_depth": 0.06,
        "surface_roughness_typical": {
          "Ra": 1.4,
          "Rz": 7
        }
      },
      "coolant": {
        "requirement": "recommended",
        "recommended_type": "soluble_oil",
        "mql_suitable": true,
        "cryogenic_benefit": "none"
      },
      "applications": [
        "automotive_parts",
        "farm_equipment",
        "transmission_parts",
        "levers"
      ],
      "microstructure": {
        "graphite_form": "Temper carbon (compact clusters)",
        "matrix": "ferritic (>95%)",
        "graphite_size": "Type VI",
        "nodularity": null,
        "carbides": "trace"
      },
      "heat_treatment": {
        "process": "Malleabilizing (Modified)",
        "anneal_temp": 960,
        "anneal_time_hours": 48,
        "cooling": "controlled_cool",
        "purpose": "Higher strength ferritic malleable"
      },
      "damping_capacity": {
        "relative_to_steel": 4.5,
        "log_decrement": 0.035
      },
      "notes": "Higher strength ferritic malleable. Good combination of machinability and strength.",
      "chipFormation": {
        "chipType": {
          "primary": "DISCONTINUOUS",
          "secondary": "varies with parameters"
        },
        "shearAngle": {
          "value": 32,
          "unit": "degrees",
          "range": {
            "min": 27,
            "max": 38
          }
        },
        "chipCompressionRatio": {
          "value": 2.5,
          "range": {
            "min": 1.5,
            "max": 3.5
          }
        },
        "segmentationFrequency": {
          "value": 20,
          "unit": "kHz"
        },
        "builtUpEdge": {
          "tendency": "NONE",
          "speedRange": {
            "min": 10,
            "max": 40,
            "unit": "m/min"
          }
        },
        "breakability": {
          "rating": "EXCELLENT",
          "chipBreakerRequired": false
        },
        "colorAtSpeed": {
          "slow": "silver",
          "optimal": "straw",
          "high": "blue"
        }
      },
      "friction": {
        "toolChipInterface": {
          "dry": 0.35,
          "withCoolant": 0.22,
          "withMQL": 0.27
        },
        "toolWorkpieceInterface": {
          "dry": 0.28,
          "withCoolant": 0.18
        },
        "contactLength": {
          "stickingZone": {
            "ratio": 0.35
          },
          "slidingZone": {
            "ratio": 0.65
          }
        },
        "seizureTemperature": {
          "value": 900,
          "unit": "C"
        },
        "adhesionTendency": {
          "rating": "NONE"
        },
        "abrasiveness": {
          "rating": "HIGH"
        },
        "diffusionWearTendency": {
          "rating": "MODERATE"
        }
      },
      "thermalMachining": {
        "cuttingTemperature": {
          "model": "empirical",
          "coefficients": {
            "a": 220,
            "b": 0.24,
            "c": 0.1
          },
          "maxRecommended": {
            "value": 850,
            "unit": "C"
          }
        },
        "heatPartition": {
          "chip": 0.7,
          "tool": 0.24,
          "workpiece": 0.05,
          "coolant": 0.01
        },
        "coolantEffectiveness": {
          "flood": 0.3,
          "mist": 0.1,
          "mql": 0.22,
          "cryogenic": 0.35
        },
        "thermalDamageThreshold": {
          "whiteLayer": 930,
          "overTempering": 670,
          "burning": 1050
        }
      },
      "surfaceIntegrity": {
        "residualStress": {
          "surface": -80,
          "subsurface": 48,
          "unit": "MPa",
          "depth": 50
        },
        "workHardening": {
          "depthAffected": 65,
          "hardnessIncrease": 8,
          "strainHardeningExponent": 0.1
        },
        "surfaceRoughness": {
          "roughing": {
            "Ra": 4.5
          },
          "finishing": {
            "Ra": 0.8
          },
          "unit": "um"
        },
        "metallurgicalDamage": {
          "whiteLayerRisk": "LOW",
          "microcrackRisk": "LOW"
        },
        "burr": {
          "tendency": "MODERATE",
          "type": "rollover"
        }
      },
      "statisticalData": {
        "dataPoints": 95,
        "confidenceLevel": 0.82,
        "standardDeviation": {
          "speed": 3.2,
          "force": 165,
          "toolLife": 11
        },
        "sources": [
          "ASM Handbook Vol 16",
          "Machining Data Handbook 3rd Ed"
        ],
        "lastValidated": "2026-Q1",
        "reliability": "ESTIMATED"
      },
      "_category": "K_CAST_IRON",
      "_subcategory": "ferritic"
    },
    {
      "id": "K-CI-041",
      "name": "CGI Grade 300 (Vermicular) Ferritic",
      "designation": {
        "astm": "A842 Grade 300",
        "sae": "J1887 CGI-300",
        "din": "GGV-30",
        "en": "EN-GJV-300",
        "jis": "FCV300"
      },
      "iso_group": "K",
      "material_class": "Compacted Graphite Iron",
      "condition": "As-Cast Ferritic",
      "composition": {
        "carbon": {
          "min": 3.3,
          "max": 3.7,
          "typical": 3.5
        },
        "silicon": {
          "min": 2.0,
          "max": 2.6,
          "typical": 2.3
        },
        "manganese": {
          "min": 0.15,
          "max": 0.4,
          "typical": 0.28
        },
        "phosphorus": {
          "min": 0,
          "max": 0.03,
          "typical": 0.015
        },
        "sulfur": {
          "min": 0,
          "max": 0.02,
          "typical": 0.01
        },
        "chromium": {
          "min": 0,
          "max": 0.05,
          "typical": 0.025
        },
        "nickel": {
          "min": 0,
          "max": 0.1,
          "typical": 0.05
        },
        "molybdenum": {
          "min": 0,
          "max": 0.03,
          "typical": 0.015
        },
        "copper": {
          "min": 0,
          "max": 0.15,
          "typical": 0.08
        },
        "magnesium": {
          "min": 0.01,
          "max": 0.02,
          "typical": 0.015
        },
        "cerium": {
          "min": 0,
          "max": 0.02,
          "typical": 0.01
        },
        "titanium": {
          "min": 0.015,
          "max": 0.045,
          "typical": 0.03
        },
        "vanadium": {
          "min": 0,
          "max": 0,
          "typical": 0
        },
        "tungsten": {
          "min": 0,
          "max": 0,
          "typical": 0
        },
        "cobalt": {
          "min": 0,
          "max": 0,
          "typical": 0
        },
        "iron": {
          "min": 92.5,
          "max": 94.5,
          "typical": 93.5
        }
      },
      "physical": {
        "density": 7100,
        "melting_point": {
          "solidus": 1130,
          "liquidus": 1175
        },
        "specific_heat": 460,
        "thermal_conductivity": 40,
        "thermal_expansion": 1.15e-05,
        "electrical_resistivity": 5.2e-07,
        "magnetic_permeability": 170,
        "poissons_ratio": 0.27,
        "elastic_modulus": 145000,
        "shear_modulus": 57000
      },
      "mechanical": {
        "hardness": {
          "brinell": 150,
          "rockwell_b": 78,
          "rockwell_c": null,
          "vickers": 157
        },
        "tensile_strength": {
          "min": 300,
          "typical": 340,
          "max": 380
        },
        "yield_strength": {
          "min": 220,
          "typical": 255,
          "max": 290
        },
        "compressive_strength": {
          "min": 900,
          "typical": 1020,
          "max": 1140
        },
        "elongation": {
          "min": 1.5,
          "typical": 3.0,
          "max": 5.0
        },
        "reduction_of_area": {
          "min": 1,
          "typical": 2,
          "max": 4
        },
        "impact_energy": {
          "joules": 6,
          "temperature": 20
        },
        "fatigue_strength": 135,
        "fracture_toughness": 28
      },
      "kienzle": {
        "kc1_1": 1080,
        "mc": 0.26,
        "kc_adjust_rake": -1.5,
        "kc_adjust_speed": -0.1,
        "chip_compression": 2.9
      },
      "taylor": {
        "C": 180,
        "n": 0.26,
        "reference_speed": 100,
        "reference_life": 15,
        "speed_range": {
          "min": 38,
          "max": 162
        }
      },
      "machinability": {
        "aisi_rating": 78,
        "relative_to_1212": 0.78,
        "chip_form": "short_curled",
        "surface_finish_achievable": 1.6,
        "cutting_force_factor": 0.98,
        "built_up_edge_tendency": "moderate",
        "tool_wear_pattern": "flank_wear",
        "notes": "Intermediate between gray and ductile iron machinability"
      },
      "johnson_cook": {
        "A": 300,
        "B": 480,
        "n": 0.26,
        "C": 0.018,
        "m": 0.88,
        "T_melt": 1150,
        "T_ref": 20,
        "epsilon_ref": 1.0
      },
      "recommended_cutting": {
        "turning": {
          "carbide_coated": {
            "speed": {
              "min": 100,
              "opt": 140,
              "max": 195
            },
            "feed": {
              "min": 0.12,
              "opt": 0.28,
              "max": 0.45
            },
            "doc": {
              "min": 1.0,
              "opt": 3.0,
              "max": 7.5
            }
          },
          "carbide_uncoated": {
            "speed": {
              "min": 78,
              "opt": 110,
              "max": 152
            },
            "feed": {
              "min": 0.12,
              "opt": 0.28,
              "max": 0.45
            },
            "doc": {
              "min": 1.0,
              "opt": 3.0,
              "max": 7.5
            }
          },
          "ceramic": {
            "speed": {
              "min": 200,
              "opt": 310,
              "max": 420
            },
            "feed": {
              "min": 0.08,
              "opt": 0.16,
              "max": 0.28
            },
            "doc": {
              "min": 0.5,
              "opt": 1.8,
              "max": 3.5
            }
          }
        },
        "milling": {
          "carbide_coated": {
            "speed": {
              "min": 80,
              "opt": 118,
              "max": 170
            },
            "feed_per_tooth": {
              "min": 0.1,
              "opt": 0.16,
              "max": 0.28
            },
            "doc": {
              "min": 1.0,
              "opt": 3.0,
              "max": 6.0
            },
            "woc_factor": 0.55
          }
        },
        "drilling": {
          "carbide": {
            "speed": {
              "min": 52,
              "opt": 82,
              "max": 118
            },
            "feed_per_rev": {
              "min": 0.1,
              "opt": 0.22,
              "max": 0.38
            }
          },
          "hss_cobalt": {
            "speed": {
              "min": 16,
              "opt": 26,
              "max": 38
            },
            "feed_per_rev": {
              "min": 0.1,
              "opt": 0.22,
              "max": 0.38
            }
          }
        }
      },
      "surface_integrity": {
        "residual_stress_tendency": "compressive",
        "white_layer_risk": "none",
        "work_hardening_depth": 0.05,
        "surface_roughness_typical": {
          "Ra": 1.6,
          "Rz": 8
        }
      },
      "coolant": {
        "requirement": "recommended",
        "recommended_type": "soluble_oil",
        "mql_suitable": true,
        "cryogenic_benefit": "minimal"
      },
      "applications": [
        "diesel_cylinder_blocks",
        "cylinder_heads",
        "exhaust_manifolds",
        "bedplates"
      ],
      "microstructure": {
        "graphite_form": "Compacted/Vermicular (>70% Type III/IV)",
        "matrix": "ferritic (>80%)",
        "graphite_size": "5-6",
        "nodularity": {
          "min": 0,
          "max": 20
        },
        "carbides": "none"
      },
      "damping_capacity": {
        "relative_to_steel": 7,
        "log_decrement": 0.055,
        "notes": "Better damping than ductile, less than gray iron"
      },
      "notes": "CGI/Vermicular iron. Combines gray iron thermal properties with ductile iron strength.",
      "chipFormation": {
        "chipType": {
          "primary": "DISCONTINUOUS",
          "secondary": "varies with parameters"
        },
        "shearAngle": {
          "value": 32,
          "unit": "degrees",
          "range": {
            "min": 27,
            "max": 38
          }
        },
        "chipCompressionRatio": {
          "value": 2.5,
          "range": {
            "min": 1.5,
            "max": 3.5
          }
        },
        "segmentationFrequency": {
          "value": 20,
          "unit": "kHz"
        },
        "builtUpEdge": {
          "tendency": "NONE",
          "speedRange": {
            "min": 10,
            "max": 40,
            "unit": "m/min"
          }
        },
        "breakability": {
          "rating": "EXCELLENT",
          "chipBreakerRequired": false
        },
        "colorAtSpeed": {
          "slow": "silver",
          "optimal": "straw",
          "high": "blue"
        }
      },
      "friction": {
        "toolChipInterface": {
          "dry": 0.35,
          "withCoolant": 0.22,
          "withMQL": 0.27
        },
        "toolWorkpieceInterface": {
          "dry": 0.28,
          "withCoolant": 0.18
        },
        "contactLength": {
          "stickingZone": {
            "ratio": 0.35
          },
          "slidingZone": {
            "ratio": 0.65
          }
        },
        "seizureTemperature": {
          "value": 900,
          "unit": "C"
        },
        "adhesionTendency": {
          "rating": "NONE"
        },
        "abrasiveness": {
          "rating": "HIGH"
        },
        "diffusionWearTendency": {
          "rating": "MODERATE"
        }
      },
      "thermalMachining": {
        "cuttingTemperature": {
          "model": "empirical",
          "coefficients": {
            "a": 220,
            "b": 0.24,
            "c": 0.1
          },
          "maxRecommended": {
            "value": 850,
            "unit": "C"
          }
        },
        "heatPartition": {
          "chip": 0.7,
          "tool": 0.24,
          "workpiece": 0.05,
          "coolant": 0.01
        },
        "coolantEffectiveness": {
          "flood": 0.3,
          "mist": 0.1,
          "mql": 0.22,
          "cryogenic": 0.35
        },
        "thermalDamageThreshold": {
          "whiteLayer": 930,
          "overTempering": 670,
          "burning": 1050
        }
      },
      "surfaceIntegrity": {
        "residualStress": {
          "surface": -80,
          "subsurface": 48,
          "unit": "MPa",
          "depth": 50
        },
        "workHardening": {
          "depthAffected": 65,
          "hardnessIncrease": 8,
          "strainHardeningExponent": 0.1
        },
        "surfaceRoughness": {
          "roughing": {
            "Ra": 4.5
          },
          "finishing": {
            "Ra": 0.8
          },
          "unit": "um"
        },
        "metallurgicalDamage": {
          "whiteLayerRisk": "LOW",
          "microcrackRisk": "LOW"
        },
        "burr": {
          "tendency": "MODERATE",
          "type": "rollover"
        }
      },
      "statisticalData": {
        "dataPoints": 95,
        "confidenceLevel": 0.82,
        "standardDeviation": {
          "speed": 3.2,
          "force": 165,
          "toolLife": 11
        },
        "sources": [
          "ASM Handbook Vol 16",
          "Machining Data Handbook 3rd Ed"
        ],
        "lastValidated": "2026-Q1",
        "reliability": "ESTIMATED"
      },
      "_category": "K_CAST_IRON",
      "_subcategory": "ferritic"
    },
    {
      "id": "K-CI-042",
      "name": "CGI Grade 350 Ferritic-Pearlitic",
      "designation": {
        "astm": "A842 Grade 350",
        "sae": "J1887 CGI-350",
        "din": "GGV-35",
        "en": "EN-GJV-350",
        "jis": "FCV350"
      },
      "iso_group": "K",
      "material_class": "Compacted Graphite Iron",
      "condition": "As-Cast Ferritic-Pearlitic",
      "composition": {
        "carbon": {
          "min": 3.2,
          "max": 3.6,
          "typical": 3.4
        },
        "silicon": {
          "min": 1.9,
          "max": 2.5,
          "typical": 2.2
        },
        "manganese": {
          "min": 0.2,
          "max": 0.5,
          "typical": 0.35
        },
        "phosphorus": {
          "min": 0,
          "max": 0.03,
          "typical": 0.015
        },
        "sulfur": {
          "min": 0,
          "max": 0.02,
          "typical": 0.01
        },
        "chromium": {
          "min": 0,
          "max": 0.08,
          "typical": 0.04
        },
        "nickel": {
          "min": 0,
          "max": 0.15,
          "typical": 0.08
        },
        "molybdenum": {
          "min": 0,
          "max": 0.05,
          "typical": 0.025
        },
        "copper": {
          "min": 0.2,
          "max": 0.45,
          "typical": 0.32
        },
        "magnesium": {
          "min": 0.01,
          "max": 0.02,
          "typical": 0.015
        },
        "cerium": {
          "min": 0,
          "max": 0.02,
          "typical": 0.01
        },
        "titanium": {
          "min": 0.015,
          "max": 0.045,
          "typical": 0.03
        },
        "vanadium": {
          "min": 0,
          "max": 0,
          "typical": 0
        },
        "tungsten": {
          "min": 0,
          "max": 0,
          "typical": 0
        },
        "cobalt": {
          "min": 0,
          "max": 0,
          "typical": 0
        },
        "iron": {
          "min": 92.0,
          "max": 94.0,
          "typical": 93.0
        }
      },
      "physical": {
        "density": 7100,
        "melting_point": {
          "solidus": 1130,
          "liquidus": 1175
        },
        "specific_heat": 460,
        "thermal_conductivity": 38,
        "thermal_expansion": 1.12e-05,
        "electrical_resistivity": 5e-07,
        "magnetic_permeability": 200,
        "poissons_ratio": 0.27,
        "elastic_modulus": 150000,
        "shear_modulus": 59000
      },
      "mechanical": {
        "hardness": {
          "brinell": 175,
          "rockwell_b": 86,
          "rockwell_c": null,
          "vickers": 184
        },
        "tensile_strength": {
          "min": 350,
          "typical": 400,
          "max": 450
        },
        "yield_strength": {
          "min": 260,
          "typical": 300,
          "max": 345
        },
        "compressive_strength": {
          "min": 1050,
          "typical": 1200,
          "max": 1350
        },
        "elongation": {
          "min": 1.0,
          "typical": 2.0,
          "max": 3.5
        },
        "reduction_of_area": {
          "min": 1,
          "typical": 2,
          "max": 3
        },
        "impact_energy": {
          "joules": 5,
          "temperature": 20
        },
        "fatigue_strength": 160,
        "fracture_toughness": 25
      },
      "kienzle": {
        "kc1_1": 1200,
        "mc": 0.25,
        "kc_adjust_rake": -1.5,
        "kc_adjust_speed": -0.1,
        "chip_compression": 3.0
      },
      "taylor": {
        "C": 160,
        "n": 0.25,
        "reference_speed": 90,
        "reference_life": 15,
        "speed_range": {
          "min": 35,
          "max": 145
        }
      },
      "machinability": {
        "aisi_rating": 68,
        "relative_to_1212": 0.68,
        "chip_form": "short_segmented",
        "surface_finish_achievable": 1.6,
        "cutting_force_factor": 1.05,
        "built_up_edge_tendency": "low",
        "tool_wear_pattern": "flank_abrasive"
      },
      "johnson_cook": {
        "A": 360,
        "B": 550,
        "n": 0.24,
        "C": 0.016,
        "m": 0.86,
        "T_melt": 1150,
        "T_ref": 20,
        "epsilon_ref": 1.0
      },
      "recommended_cutting": {
        "turning": {
          "carbide_coated": {
            "speed": {
              "min": 90,
              "opt": 128,
              "max": 175
            },
            "feed": {
              "min": 0.1,
              "opt": 0.25,
              "max": 0.42
            },
            "doc": {
              "min": 0.8,
              "opt": 2.8,
              "max": 7.0
            }
          },
          "carbide_uncoated": {
            "speed": {
              "min": 70,
              "opt": 100,
              "max": 138
            },
            "feed": {
              "min": 0.1,
              "opt": 0.25,
              "max": 0.42
            },
            "doc": {
              "min": 0.8,
              "opt": 2.8,
              "max": 7.0
            }
          },
          "ceramic": {
            "speed": {
              "min": 180,
              "opt": 280,
              "max": 380
            },
            "feed": {
              "min": 0.08,
              "opt": 0.15,
              "max": 0.26
            },
            "doc": {
              "min": 0.4,
              "opt": 1.6,
              "max": 3.2
            }
          }
        },
        "milling": {
          "carbide_coated": {
            "speed": {
              "min": 72,
              "opt": 108,
              "max": 155
            },
            "feed_per_tooth": {
              "min": 0.08,
              "opt": 0.14,
              "max": 0.25
            },
            "doc": {
              "min": 0.8,
              "opt": 2.8,
              "max": 5.5
            },
            "woc_factor": 0.52
          }
        },
        "drilling": {
          "carbide": {
            "speed": {
              "min": 48,
              "opt": 75,
              "max": 105
            },
            "feed_per_rev": {
              "min": 0.08,
              "opt": 0.2,
              "max": 0.35
            }
          },
          "hss_cobalt": {
            "speed": {
              "min": 14,
              "opt": 23,
              "max": 34
            },
            "feed_per_rev": {
              "min": 0.08,
              "opt": 0.2,
              "max": 0.35
            }
          }
        }
      },
      "surface_integrity": {
        "residual_stress_tendency": "compressive",
        "white_layer_risk": "none",
        "work_hardening_depth": 0.06,
        "surface_roughness_typical": {
          "Ra": 1.6,
          "Rz": 9
        }
      },
      "coolant": {
        "requirement": "recommended",
        "recommended_type": "soluble_oil",
        "mql_suitable": true,
        "cryogenic_benefit": "minimal"
      },
      "applications": [
        "diesel_engine_blocks",
        "cylinder_heads",
        "turbocharger_housings",
        "gear_housings"
      ],
      "microstructure": {
        "graphite_form": "Compacted/Vermicular (>80% Type III/IV)",
        "matrix": "ferritic-pearlitic (50/50)",
        "graphite_size": "5-6",
        "nodularity": {
          "min": 5,
          "max": 20
        },
        "carbides": "none"
      },
      "damping_capacity": {
        "relative_to_steel": 6,
        "log_decrement": 0.048
      },
      "notes": "Standard CGI grade for diesel engines. Better thermal fatigue than gray iron.",
      "chipFormation": {
        "chipType": {
          "primary": "DISCONTINUOUS",
          "secondary": "varies with parameters"
        },
        "shearAngle": {
          "value": 32,
          "unit": "degrees",
          "range": {
            "min": 27,
            "max": 38
          }
        },
        "chipCompressionRatio": {
          "value": 2.5,
          "range": {
            "min": 1.5,
            "max": 3.5
          }
        },
        "segmentationFrequency": {
          "value": 20,
          "unit": "kHz"
        },
        "builtUpEdge": {
          "tendency": "NONE",
          "speedRange": {
            "min": 10,
            "max": 40,
            "unit": "m/min"
          }
        },
        "breakability": {
          "rating": "EXCELLENT",
          "chipBreakerRequired": false
        },
        "colorAtSpeed": {
          "slow": "silver",
          "optimal": "straw",
          "high": "blue"
        }
      },
      "friction": {
        "toolChipInterface": {
          "dry": 0.35,
          "withCoolant": 0.22,
          "withMQL": 0.27
        },
        "toolWorkpieceInterface": {
          "dry": 0.28,
          "withCoolant": 0.18
        },
        "contactLength": {
          "stickingZone": {
            "ratio": 0.35
          },
          "slidingZone": {
            "ratio": 0.65
          }
        },
        "seizureTemperature": {
          "value": 900,
          "unit": "C"
        },
        "adhesionTendency": {
          "rating": "NONE"
        },
        "abrasiveness": {
          "rating": "HIGH"
        },
        "diffusionWearTendency": {
          "rating": "MODERATE"
        }
      },
      "thermalMachining": {
        "cuttingTemperature": {
          "model": "empirical",
          "coefficients": {
            "a": 220,
            "b": 0.24,
            "c": 0.1
          },
          "maxRecommended": {
            "value": 850,
            "unit": "C"
          }
        },
        "heatPartition": {
          "chip": 0.7,
          "tool": 0.24,
          "workpiece": 0.05,
          "coolant": 0.01
        },
        "coolantEffectiveness": {
          "flood": 0.3,
          "mist": 0.1,
          "mql": 0.22,
          "cryogenic": 0.35
        },
        "thermalDamageThreshold": {
          "whiteLayer": 930,
          "overTempering": 670,
          "burning": 1050
        }
      },
      "surfaceIntegrity": {
        "residualStress": {
          "surface": -80,
          "subsurface": 48,
          "unit": "MPa",
          "depth": 50
        },
        "workHardening": {
          "depthAffected": 65,
          "hardnessIncrease": 8,
          "strainHardeningExponent": 0.1
        },
        "surfaceRoughness": {
          "roughing": {
            "Ra": 4.5
          },
          "finishing": {
            "Ra": 0.8
          },
          "unit": "um"
        },
        "metallurgicalDamage": {
          "whiteLayerRisk": "LOW",
          "microcrackRisk": "LOW"
        },
        "burr": {
          "tendency": "MODERATE",
          "type": "rollover"
        }
      },
      "statisticalData": {
        "dataPoints": 95,
        "confidenceLevel": 0.82,
        "standardDeviation": {
          "speed": 3.2,
          "force": 165,
          "toolLife": 11
        },
        "sources": [
          "ASM Handbook Vol 16",
          "Machining Data Handbook 3rd Ed"
        ],
        "lastValidated": "2026-Q1",
        "reliability": "ESTIMATED"
      },
      "_category": "K_CAST_IRON",
      "_subcategory": "ferritic"
    }
  ]
}
