Repository: markjvillanueva3-cloud/PRISMV9

# PRISM — Manufacturing Intelligence Platform

PRISM is a physics-based manufacturing intelligence system for CNC machining operations. It combines a Model Context Protocol (MCP) server, a Python CAD/CAM engine, and a React web frontend into an 11-layer architecture (L0-L10) that covers everything from raw material constants to operator-facing production planning.

**SAFETY CRITICAL**: This system supports live CNC machine operation. Incorrect parameters can cause equipment damage, tool breakage, or operator injury. All outputs are starting recommendations that must be verified against machine capabilities before use.

---

File: data/materials_unified/M_STAINLESS/duplex.json (part 1 of 4)
{
  "category": "M_STAINLESS",
  "subcategory": "duplex",
  "material_count": 17,
  "generated": "2026-01-26T10:23:20.465374",
  "materials": [
    {
      "id": "M-SS-0043",
      "name": "Duplex 2205 Solution Annealed",
      "designation": {
        "aisi_sae": "2205",
        "uns": "S32205",
        "din": "1.4462",
        "jis": "SUS329J3L",
        "en": "X2CrNiMoN22-5-3"
      },
      "iso_group": "M",
      "material_class": "Stainless Steel - Duplex",
      "condition": "Solution Annealed",
      "composition": {
        "carbon": {
          "min": 0,
          "max": 0.03,
          "typical": 0.02
        },
        "chromium": {
          "min": 22.0,
          "max": 23.0,
          "typical": 22.5
        },
        "nickel": {
          "min": 4.5,
          "max": 6.5,
          "typical": 5.5
        },
        "molybdenum": {
          "min": 3.0,
          "max": 3.5,
          "typical": 3.25
        },
        "manganese": {
          "min": 0,
          "max": 2.0,
          "typical": 1.0
        },
        "silicon": {
          "min": 0,
          "max": 1.0,
          "typical": 0.5
        },
        "nitrogen": {
          "min": 0.14,
          "max": 0.2,
          "typical": 0.17
        },
        "copper": {
          "min": 0,
          "max": 0,
          "typical": 0
        },
        "titanium": {
          "min": 0,
          "max": 0,
          "typical": 0
        },
        "niobium": {
          "min": 0,
          "max": 0,
          "typical": 0
        },
        "aluminum": {
          "min": 0,
          "max": 0,
          "typical": 0
        },
        "sulfur": {
          "min": 0,
          "max": 0.03,
          "typical": 0.015
        },
        "phosphorus": {
          "min": 0,
          "max": 0.045,
          "typical": 0.025
        },
        "iron": {
          "min": 50.0,
          "max": 80.0,
          "typical": 65.0
        }
      },
      "physical": {
        "density": 7966,
        "melting_point": {
          "solidus": 1367,
          "liquidus": 1422
        },
        "specific_heat": 500,
        "thermal_conductivity": 15.0,
        "thermal_expansion": 1.15e-05,
        "electrical_resistivity": 6e-07,
        "magnetic": "magnetic",
        "poissons_ratio": 0.29,
        "elastic_modulus": 200000,
        "shear_modulus": 77000
      },
      "mechanical": {
        "hardness": {
          "brinell": 260,
          "rockwell_c": 26,
          "vickers": 273
        },
        "tensile_strength": {
          "typical": 598
        },
        "yield_strength": {
          "typical": 441
        },
        "elongation": {
          "typical": 26
        },
        "reduction_of_area": {
          "min": 30,
          "typical": 50,
          "max": 70
        },
        "impact_energy": {
          "joules": 40,
          "temperature": 20
        },
        "fatigue_strength": 248,
        "fracture_toughness": 80
      },
      "kienzle": {
        "kc1_1": 2298,
        "mc": 0.21
      },
      "johnson_cook": {
        "A": 463,
        "B": 909,
        "n": 0.49,
        "C": 0.03,
        "m": 0.99,
        "T_melt": 1520,
        "T_ref": 20,
        "epsilon_ref": 1.0
      },
      "taylor": {
        "C": 99,
        "n": 0.15
      },
      "chip_formation": {
        "chip_type": "continuous_tough",
        "serration_tendency": "moderate",
        "built_up_edge_tendency": "low",
        "chip_breaking": "fair",
        "optimal_chip_thickness": 0.15,
        "shear_angle": 28,
        "friction_coefficient": 0.45,
        "chip_compression_ratio": 2.5
      },
      "tribology": {
        "sliding_friction": 0.42,
        "adhesion_tendency": "moderate",
        "galling_tendency": "moderate",
        "welding_temperature": 950,
        "oxide_stability": "excellent",
        "lubricity_response": "moderate"
      },
      "thermal_machining": {
        "cutting_temperature_coefficient": 0.72,
        "heat_partition_to_chip": 0.78,
        "heat_partition_to_tool": 0.14,
        "heat_partition_to_workpiece": 0.08,
        "thermal_softening_onset": 500,
        "recrystallization_temperature": 900,
        "hot_hardness_retention": "high",
        "thermal_shock_sensitivity": "low"
      },
      "surface_integrity": {
        "achievable_roughness": {
          "Ra_min": 0.4,
          "Ra_typical": 1.2,
          "Ra_max": 3.0
        },
        "residual_stress_tendency": "neutral",
        "white_layer_tendency": "low",
        "work_hardening_depth": 0.08,
        "microstructure_stability": "excellent",
        "burr_formation": "moderate",
        "surface_defect_sensitivity": "moderate",
        "polishability": "good"
      },
      "machinability": {
        "aisi_rating": 29,
        "relative_to_1212": 0.29
      },
      "recommendations": {
        "turning": {
          "speed": {
            "min": 36,
            "optimal": 59,
            "max": 88,
            "unit": "m/min"
          },
          "feed": {
            "min": 0.08,
            "optimal": 0.2,
            "max": 0.4,
            "unit": "mm/rev"
          },
          "depth": {
            "min": 0.5,
            "optimal": 2.5,
            "max": 6.0,
            "unit": "mm"
          }
        },
        "milling": {
          "speed": {
            "min": 29,
            "optimal": 51,
            "max": 80,
            "unit": "m/min"
          },
          "feed_per_tooth": {
            "min": 0.06,
            "optimal": 0.15,
            "max": 0.28,
            "unit": "mm"
          },
          "axial_depth": {
            "min": 0.5,
            "optimal": 3.0,
            "max": 8.0,
            "unit": "mm"
          },
          "radial_depth_percent": {
            "min": 20,
            "optimal": 45,
            "max": 75
          }
        },
        "drilling": {
          "speed": {
            "min": 14,
            "optimal": 25,
            "max": 37,
            "unit": "m/min"
          },
          "feed": {
            "min": 0.08,
            "optimal": 0.18,
            "max": 0.3,
            "unit": "mm/rev"
          }
        },
        "preferred_tool_grades": [
          "M10",
          "M15",
          "M20"
        ],
        "preferred_coatings": [
          "TiAlN",
          "AlTiN",
          "TiCN"
        ],
        "coolant_recommendation": "flood"
      },
      "statistics": {
        "data_quality": "high",
        "sample_size": 150,
        "confidence_level": 0.96,
        "standard_deviation_kc": 75,
        "last_validated": "2025-12-01",
        "source_references": [
          "ASM-Handbook-Vol1",
          "Machining-Data-Handbook",
          "VDI-3323",
          "SSINA-Data"
        ]
      },
      "warnings": {
        "work_hardening": "Standard",
        "weldability": "EXCELLENT",
        "magnetism": "MAGNETIC"
      },
      "notes": "Most common duplex - 2x strength of 316L",
      "_generated": {
        "from_base": "M-SS-042",
        "condition_key": "SA",
        "timestamp": "2026-01-24T19:42:52.201644"
      },
      "_category": "M_STAINLESS",
      "_subcategory": "duplex"
    },
    {
      "id": "M-SS-0044",
      "name": "Super Duplex 2507 Solution Annealed",
      "designation": {
        "aisi_sae": "2507",
        "uns": "S32750",
        "din": "1.4410",
        "jis": "",
        "en": "X2CrNiMoN25-7-4"
      },
      "iso_group": "M",
      "material_class": "Stainless Steel - Duplex",
      "condition": "Solution Annealed",
      "composition": {
        "carbon": {
          "min": 0,
          "max": 0.03,
          "typical": 0.02
        },
        "chromium": {
          "min": 24.0,
          "max": 26.0,
          "typical": 25.0
        },
        "nickel": {
          "min": 6.0,
          "max": 8.0,
          "typical": 7.0
        },
        "molybdenum": {
          "min": 3.5,
          "max": 5.0,
          "typical": 4.0
        },
        "manganese": {
          "min": 0,
          "max": 2.0,
          "typical": 1.0
        },
        "silicon": {
          "min": 0,
          "max": 1.0,
          "typical": 0.5
        },
        "nitrogen": {
          "min": 0.24,
          "max": 0.32,
          "typical": 0.28
        },
        "copper": {
          "min": 0,
          "max": 0,
          "typical": 0
        },
        "titanium": {
          "min": 0,
          "max": 0,
          "typical": 0
        },
        "niobium": {
          "min": 0,
          "max": 0,
          "typical": 0
        },
        "aluminum": {
          "min": 0,
          "max": 0,
          "typical": 0
        },
        "sulfur": {
          "min": 0,
          "max": 0.03,
          "typical": 0.015
        },
        "phosphorus": {
          "min": 0,
          "max": 0.045,
          "typical": 0.025
        },
        "iron": {
          "min": 50.0,
          "max": 80.0,
          "typical": 65.0
        }
      },
      "physical": {
        "density": 7985,
        "melting_point": {
          "solidus": 1359,
          "liquidus": 1414
        },
        "specific_heat": 500,
        "thermal_conductivity": 14.0,
        "thermal_expansion": 1.15e-05,
        "electrical_resistivity": 6e-07,
        "magnetic": "magnetic",
        "poissons_ratio": 0.29,
        "elastic_modulus": 200000,
        "shear_modulus": 77000
      },
      "mechanical": {
        "hardness": {
          "brinell": 260,
          "rockwell_c": 26,
          "vickers": 273
        },
        "tensile_strength": {
          "typical": 716
        },
        "yield_strength": {
          "typical": 528
        },
        "elongation": {
          "typical": 18
        },
        "reduction_of_area": {
          "min": 30,
          "typical": 50,
          "max": 70
        },
        "impact_energy": {
          "joules": 40,
          "temperature": 20
        },
        "fatigue_strength": 318,
        "fracture_toughness": 80
      },
      "kienzle": {
        "kc1_1": 2293,
        "mc": 0.21
      },
      "johnson_cook": {
        "A": 525,
        "B": 967,
        "n": 0.52,
        "C": 0.025,
        "m": 0.98,
        "T_melt": 1520,
        "T_ref": 20,
        "epsilon_ref": 1.0
      },
      "taylor": {
        "C": 95,
        "n": 0.14
      },
      "chip_formation": {
        "chip_type": "continuous_tough",
        "serration_tendency": "moderate",
        "built_up_edge_tendency": "low",
        "chip_breaking": "fair",
        "optimal_chip_thickness": 0.15,
        "shear_angle": 28,
        "friction_coefficient": 0.45,
        "chip_compression_ratio": 2.5
      },
      "tribology": {
        "sliding_friction": 0.42,
        "adhesion_tendency": "moderate",
        "galling_tendency": "moderate",
        "welding_temperature": 950,
        "oxide_stability": "excellent",
        "lubricity_response": "moderate"
      },
      "thermal_machining": {
        "cutting_temperature_coefficient": 0.72,
        "heat_partition_to_chip": 0.78,
        "heat_partition_to_tool": 0.14,
        "heat_partition_to_workpiece": 0.08,
        "thermal_softening_onset": 500,
        "recrystallization_temperature": 900,
        "hot_hardness_retention": "high",
        "thermal_shock_sensitivity": "low"
      },
      "surface_integrity": {
        "achievable_roughness": {
          "Ra_min": 0.4,
          "Ra_typical": 1.2,
          "Ra_max": 3.0
        },
        "residual_stress_tendency": "neutral",
        "white_layer_tendency": "low",
        "work_hardening_depth": 0.08,
        "microstructure_stability": "excellent",
        "burr_formation": "moderate",
        "surface_defect_sensitivity": "moderate",
        "polishability": "good"
      },
      "machinability": {
        "aisi_rating": 25,
        "relative_to_1212": 0.25
      },
      "recommendations": {
        "turning": {
          "speed": {
            "min": 33,
            "optimal": 55,
            "max": 82,
            "unit": "m/min"
          },
          "feed": {
            "min": 0.08,
            "optimal": 0.2,
            "max": 0.4,
            "unit": "mm/rev"
          },
          "depth": {
            "min": 0.5,
            "optimal": 2.5,
            "max": 6.0,
            "unit": "mm"
          }
        },
        "milling": {
          "speed": {
            "min": 27,
            "optimal": 48,
            "max": 74,
            "unit": "m/min"
          },
          "feed_per_tooth": {
            "min": 0.06,
            "optimal": 0.15,
            "max": 0.28,
            "unit": "mm"
          },
          "axial_depth": {
            "min": 0.5,
            "optimal": 3.0,
            "max": 8.0,
            "unit": "mm"
          },
          "radial_depth_percent": {
            "min": 20,
            "optimal": 45,
            "max": 75
          }
        },
        "drilling": {
          "speed": {
            "min": 13,
            "optimal": 23,
            "max": 35,
            "unit": "m/min"
          },
          "feed": {
            "min": 0.08,
            "optimal": 0.18,
            "max": 0.3,
            "unit": "mm/rev"
          }
        },
        "preferred_tool_grades": [
          "M10",
          "M15",
          "M20"
        ],
        "preferred_coatings": [
          "TiAlN",
          "AlTiN",
          "TiCN"
        ],
        "coolant_recommendation": "flood"
      },
      "statistics": {
        "data_quality": "high",
        "sample_size": 150,
        "confidence_level": 0.96,
        "standard_deviation_kc": 75,
        "last_validated": "2025-12-01",
        "source_references": [
          "ASM-Handbook-Vol1",
          "Machining-Data-Handbook",
          "VDI-3323",
          "SSINA-Data"
        ]
      },
      "warnings": {
        "work_hardening": "Standard",
        "weldability": "EXCELLENT",
        "magnetism": "MAGNETIC"
      },
      "notes": "Highest strength duplex - offshore",
      "_generated": {
        "from_base": "M-SS-043",
        "condition_key": "SA",
        "timestamp": "2026-01-24T19:42:52.201644"
      },
      "_category": "M_STAINLESS",
      "_subcategory": "duplex"
    },
    {
      "id": "M-SS-0045",
      "name": "Lean Duplex 2101 Solution Annealed",
      "designation": {
        "aisi_sae": "LDX2101",
        "uns": "S32101",
        "din": "1.4162",
        "jis": "",
        "en": "X2CrMnNiN21-5-1"
      },
      "iso_group": "M",
      "material_class": "Stainless Steel - Duplex",
      "condition": "Solution Annealed",
      "composition": {
        "carbon": {
          "min": 0,
          "max": 0.04,
          "typical": 0.02
        },
        "chromium": {
          "min": 21.0,
          "max": 22.0,
          "typical": 21.5
        },
        "nickel": {
          "min": 1.35,
          "max": 1.7,
          "typical": 1.5
        },
        "molybdenum": {
          "min": 0,
          "max": 0,
          "typical": 0
        },
        "manganese": {
          "min": 4.0,
          "max": 6.0,
          "typical": 5.0
        },
        "silicon": {
          "min": 0,
          "max": 1.0,
          "typical": 0.5
        },
        "nitrogen": {
          "min": 0.2,
          "max": 0.25,
          "typical": 0.22
        },
        "copper": {
          "min": 0,
          "max": 0,
          "typical": 0
        },
        "titanium": {
          "min": 0,
          "max": 0,
          "typical": 0
        },
        "niobium": {
          "min": 0,
          "max": 0,
          "typical": 0
        },
        "aluminum": {
          "min": 0,
          "max": 0,
          "typical": 0
        },
        "sulfur": {
          "min": 0,
          "max": 0.03,
          "typical": 0.015
        },
        "phosphorus": {
          "min": 0,
          "max": 0.045,
          "typical": 0.025
        },
        "iron": {
          "min": 50.0,
          "max": 80.0,
          "typical": 65.0
        }
      },
      "physical": {
        "density": 7857,
        "melting_point": {
          "solidus": 1395,
          "liquidus": 1450
        },
        "specific_heat": 500,
        "thermal_conductivity": 15.5,
        "thermal_expansion": 1.15e-05,
        "electrical_resistivity": 6e-07,
        "magnetic": "magnetic",
        "poissons_ratio": 0.29,
        "elastic_modulus": 200000,
        "shear_modulus": 77000
      },
      "mechanical": {
        "hardness": {
          "brinell": 260,
          "rockwell_c": 26,
          "vickers": 273
        },
        "tensile_strength": {
          "typical": 674
        },
        "yield_strength": {
          "typical": 497
        },
        "elongation": {
          "typical": 27
        },
        "reduction_of_area": {
          "min": 30,
          "typical": 50,
          "max": 70
        },
        "impact_energy": {
          "joules": 40,
          "temperature": 20
        },
        "fatigue_strength": 260,
        "fracture_toughness": 80
      },
      "kienzle": {
        "kc1_1": 2301,
        "mc": 0.21
      },
      "johnson_cook": {
        "A": 466,
        "B": 860,
        "n": 0.44,
        "C": 0.028,
        "m": 1.01,
        "T_melt": 1520,
        "T_ref": 20,
        "epsilon_ref": 1.0
      },
      "taylor": {
        "C": 100,
        "n": 0.17
      },
      "chip_formation": {
        "chip_type": "continuous_tough",
        "serration_tendency": "moderate",
        "built_up_edge_tendency": "low",
        "chip_breaking": "fair",
        "optimal_chip_thickness": 0.15,
        "shear_angle": 28,
        "friction_coefficient": 0.45,
        "chip_compression_ratio": 2.5
      },
      "tribology": {
        "sliding_friction": 0.42,
        "adhesion_tendency": "moderate",
        "galling_tendency": "moderate",
        "welding_temperature": 950,
        "oxide_stability": "excellent",
        "lubricity_response": "moderate"
      },
      "thermal_machining": {
        "cutting_temperature_coefficient": 0.72,
        "heat_partition_to_chip": 0.78,
        "heat_partition_to_tool": 0.14,
        "heat_partition_to_workpiece": 0.08,
        "thermal_softening_onset": 500,
        "recrystallization_temperature": 900,
        "hot_hardness_retention": "moderate",
        "thermal_shock_sensitivity": "low"
      },
      "surface_integrity": {
        "achievable_roughness": {
          "Ra_min": 0.4,
          "Ra_typical": 1.2,
          "Ra_max": 3.0
        },
        "residual_stress_tendency": "neutral",
        "white_layer_tendency": "low",
        "work_hardening_depth": 0.08,
        "microstructure_stability": "excellent",
        "burr_formation": "moderate",
        "surface_defect_sensitivity": "moderate",
        "polishability": "good"
      },
      "machinability": {
        "aisi_rating": 30,
        "relative_to_1212": 0.3
      },
      "recommendations": {
        "turning": {
          "speed": {
            "min": 37,
            "optimal": 62,
            "max": 92,
            "unit": "m/min"
          },
          "feed": {
            "min": 0.08,
            "optimal": 0.2,
            "max": 0.4,
            "unit": "mm/rev"
          },
          "depth": {
            "min": 0.5,
            "optimal": 2.5,
            "max": 6.0,
            "unit": "mm"
          }
        },
        "milling": {
          "speed": {
            "min": 31,
            "optimal": 54,
            "max": 83,
            "unit": "m/min"
          },
          "feed_per_tooth": {
            "min": 0.06,
            "optimal": 0.15,
            "max": 0.28,
            "unit": "mm"
          },
          "axial_depth": {
            "min": 0.5,
            "optimal": 3.0,
            "max": 8.0,
            "unit": "mm"
          },
          "radial_depth_percent": {
            "min": 20,
            "optimal": 45,
            "max": 75
          }
        },
        "drilling": {
          "speed": {
            "min": 14,
            "optimal": 26,
            "max": 39,
            "unit": "m/min"
          },
          "feed": {
            "min": 0.08,
            "optimal": 0.18,
            "max": 0.3,
            "unit": "mm/rev"
          }
        },
        "preferred_tool_grades": [
          "M10",
          "M15",
          "M20"
        ],
        "preferred_coatings": [
          "TiAlN",
          "AlTiN",
          "TiCN"
        ],
        "coolant_recommendation": "flood"
      },
      "statistics": {
        "data_quality": "high",
        "sample_size": 150,
        "confidence_level": 0.96,
        "standard_deviation_kc": 75,
        "last_validated": "2025-12-01",
        "source_references": [
          "ASM-Handbook-Vol1",
          "Machining-Data-Handbook",
          "VDI-3323",
          "SSINA-Data"
        ]
      },
      "warnings": {
        "work_hardening": "Standard",
        "weldability": "EXCELLENT",
        "magnetism": "MAGNETIC"
      },
      "notes": "Cost-effective duplex - low Ni",
      "_generated": {
        "from_base": "M-SS-044",
        "condition_key": "SA",
        "timestamp": "2026-01-24T19:42:52.203095"
      },
      "_category": "M_STAINLESS",
      "_subcategory": "duplex"
    },
    {
      "id": "M-SS-0083",
      "name": "Duplex 2003 (S32003) Solution Annealed",
      "designation": {
        "aisi_sae": "2003",
        "uns": "S32003",
        "din": "",
        "jis": "",
        "en": ""
      },
      "iso_group": "M",
      "material_class": "Stainless Steel - Duplex",
      "condition": "Solution Annealed",
      "composition": {
        "carbon": {
          "min": 0,
          "max": 0.03,
          "typical": 0.02
        },
        "chromium": {
          "min": 19.5,
          "max": 22.5,
          "typical": 21.0
        },
        "nickel": {
          "min": 3.0,
          "max": 4.0,
          "typical": 3.5
        },
        "molybdenum": {
          "min": 1.5,
          "max": 2.0,
          "typical": 1.75
        },
        "manganese": {
          "min": 0,
          "max": 2.0,
          "typical": 1.0
        },
        "silicon": {
          "min": 0,
          "max": 1.0,
          "typical": 0.5
        },
        "nitrogen": {
          "min": 0.14,
          "max": 0.2,
          "typical": 0.17
        },
        "copper": {
          "min": 0,
          "max": 0,
          "typical": 0
        },
        "titanium": {
          "min": 0,
          "max": 0,
          "typical": 0
        },
        "niobium": {
          "min": 0,
          "max": 0,
          "typical": 0
        },
        "aluminum": {
          "min": 0,
          "max": 0,
          "typical": 0
        },
        "tungsten": {
          "min": 0,
          "max": 0,
          "typical": 0
        },
        "vanadium": {
          "min": 0,
          "max": 0,
          "typical": 0
        },
        "sulfur": {
          "min": 0,
          "max": 0.03,
          "typical": 0.015
        },
        "phosphorus": {
          "min": 0,
          "max": 0.045,
          "typical": 0.025
        },
        "iron": {
          "min": 50.0,
          "max": 80.0,
          "typical": 65.0
        }
      },
      "physical": {
        "density": 7933,
        "melting_point": {
          "solidus": 1380,
          "liquidus": 1435
        },
        "specific_heat": 500,
        "thermal_conductivity": 15.5,
        "thermal_expansion": 1.15e-05,
        "electrical_resistivity": 6e-07,
        "magnetic": "magnetic",
        "poissons_ratio": 0.29,
        "elastic_modulus": 200000,
        "shear_modulus": 77000
      },
      "mechanical": {
        "hardness": {
          "brinell": 260,
          "rockwell_c": 26,
          "vickers": 273
        },
        "tensile_strength": {
          "typical": 643
        },
        "yield_strength": {
          "typical": 474
        },
        "elongation": {
          "typical": 23
        },
        "reduction_of_area": {
          "min": 30,
          "typical": 50,
          "max": 70
        },
        "impact_energy": {
          "joules": 40,
          "temperature": 20
        },
        "fatigue_strength": 248,
        "fracture_toughness": 80
      },
      "kienzle": {
        "kc1_1": 2406,
        "mc": 0.21
      },
      "johnson_cook": {
        "A": 476,
        "B": 890,
        "n": 0.46,
        "C": 0.028,
        "m": 1.01,
        "T_melt": 1520,
        "T_ref": 20,
        "epsilon_ref": 1.0
      },
      "taylor": {
        "C": 95,
        "n": 0.16
      },
      "chip_formation": {
        "chip_type": "continuous_tough",
        "serration_tendency": "moderate",
        "built_up_edge_tendency": "low",
        "chip_breaking": "fair",
        "optimal_chip_thickness": 0.15,
        "shear_angle": 28,
        "friction_coefficient": 0.45,
        "chip_compression_ratio": 2.5
      },
      "tribology": {
        "sliding_friction": 0.42,
        "adhesion_tendency": "moderate",
        "galling_tendency": "moderate",
        "welding_temperature": 950,
        "oxide_stability": "excellent",
        "lubricity_response": "moderate"
      },
      "thermal_machining": {
        "cutting_temperature_coefficient": 0.72,
        "heat_partition_to_chip": 0.78,
        "heat_partition_to_tool": 0.14,
        "heat_partition_to_workpiece": 0.08,
        "thermal_softening_onset": 500,
        "recrystallization_temperature": 900,
        "hot_hardness_retention": "moderate",
        "thermal_shock_sensitivity": "low"
      },
      "surface_integrity": {
        "achievable_roughness": {
          "Ra_min": 0.4,
          "Ra_typical": 1.2,
          "Ra_max": 3.0
        },
        "residual_stress_tendency": "neutral",
        "white_layer_tendency": "low",
        "work_hardening_depth": 0.08,
        "microstructure_stability": "excellent",
        "burr_formation": "moderate",
        "surface_defect_sensitivity": "moderate",
        "polishability": "good"
      },
      "machinability": {
        "aisi_rating": 28,
        "relative_to_1212": 0.28
      },
      "recommendations": {
        "turning": {
          "speed": {
            "min": 37,
            "optimal": 61,
            "max": 90,
            "unit": "m/min"
          },
          "feed": {
            "min": 0.08,
            "optimal": 0.2,
            "max": 0.4,
            "unit": "mm/rev"
          },
          "depth": {
            "min": 0.5,
            "optimal": 2.5,
            "max": 6.0,
            "unit": "mm"
          }
        },
        "milling": {
          "speed": {
            "min": 30,
            "optimal": 53,
            "max": 82,
            "unit": "m/min"
          },
          "feed_per_tooth": {
            "min": 0.06,
            "optimal": 0.15,
            "max": 0.28,
            "unit": "mm"
          },
          "axial_depth": {
            "min": 0.5,
            "optimal": 3.0,
            "max": 8.0,
            "unit": "mm"
          },
          "radial_depth_percent": {
            "min": 20,
            "optimal": 45,
            "max": 75
          }
        },
        "drilling": {
          "speed": {
            "min": 14,
            "optimal": 25,
            "max": 38,
            "unit": "m/min"
          },
          "feed": {
            "min": 0.08,
            "optimal": 0.18,
            "max": 0.3,
            "unit": "mm/rev"
          }
        },
        "preferred_tool_grades": [
          "M10",
          "M15",
          "M20"
        ],
        "preferred_coatings": [
          "TiAlN",
          "AlTiN",
          "TiCN"
        ],
        "coolant_recommendation": "flood"
      },
      "statistics": {
        "data_quality": "high",
        "sample_size": 150,
        "confidence_level": 0.95,
        "standard_deviation_kc": 80,
        "last_validated": "2025-12-01",
        "source_references": [
          "ASM-Handbook-Vol1",
          "Machining-Data-Handbook",
          "VDI-3323",
          "SSINA-Data"
        ]
      },
      "warnings": {
        "work_hardening": "Standard",
        "weldability": "EXCELLENT",
        "magnetism": "MAGNETIC"
      },
      "notes": "",
      "_generated": {
        "from_base": "M-SS-082",
        "condition_key": "SA",
        "timestamp": "2026-01-24T19:42:52.240672"
      },
      "_category": "M_STAINLESS",
      "_subcategory": "duplex"
    },
    {
      "id": "M-SS-0084",
      "name": "Ferralium 255 (S32550) Cold Worked 1/4 Hard",
      "designation": {
        "aisi_sae": "255",
        "uns": "S32550",
        "din": "1.4507",
        "jis": "",
        "en": "X2CrNiMoCuN25-6-3"
      },
      "iso_group": "M",
      "material_class": "Stainless Steel - Duplex",
      "condition": "Cold Worked 1/4 Hard",
      "composition": {
        "carbon": {
          "min": 0,
          "max": 0.04,
          "typical": 0.02
        },
        "chromium": {
          "min": 24.0,
          "max": 27.0,
          "typical": 25.5
        },
        "nickel": {
          "min": 4.5,
          "max": 6.5,
          "typical": 6.0
        },
        "molybdenum": {
          "min": 2.9,
          "max": 3.9,
          "typical": 3.4
        },
        "manganese": {
          "min": 0,
          "max": 2.0,
          "typical": 1.0
        },
        "silicon": {
          "min": 0,
          "max": 1.0,
          "typical": 0.5
        },
        "nitrogen": {
          "min": 0.1,
          "max": 0.25,
          "typical": 0.18
        },
        "copper": {
          "min": 1.5,
          "max": 2.5,
          "typical": 2.0
        },
        "titanium": {
          "min": 0,
          "max": 0,
          "typical": 0
        },
        "niobium": {
          "min": 0,
          "max": 0,
          "typical": 0
        },
        "aluminum": {
          "min": 0,
          "max": 0,
          "typical": 0
        },
        "tungsten": {
          "min": 0,
          "max": 0,
          "typical": 0
        },
        "vanadium": {
          "min": 0,
          "max": 0,
          "typical": 0
        },
        "sulfur": {
          "min": 0,
          "max": 0.03,
          "typical": 0.015
        },
        "phosphorus": {
          "min": 0,
          "max": 0.045,
          "typical": 0.025
        },
        "iron": {
          "min": 50.0,
          "max": 80.0,
          "typical": 65.0
        }
      },
      "physical": {
        "density": 7971,
        "melting_point": {
          "solidus": 1365,
          "liquidus": 1420
        },
        "specific_heat": 500,
        "thermal_conductivity": 14.5,
        "thermal_expansion": 1.15e-05,
        "electrical_resistivity": 6e-07,
        "magnetic": "magnetic",
        "poissons_ratio": 0.29,
        "elastic_modulus": 200000,
        "shear_modulus": 77000
      },
      "mechanical": {
        "hardness": {
          "brinell": 200,
          "rockwell_c": null,
          "vickers": 210
        },
        "tensile_strength": {
          "typical": 552
        },
        "yield_strength": {
          "typical": 380
        },
        "elongation": {
          "typical": 36
        },
        "reduction_of_area": {
          "min": 30,
          "typical": 50,
          "max": 70
        },
        "impact_energy": {
          "joules": 40,
          "temperature": 20
        },
        "fatigue_strength": 304,
        "fracture_toughness": 80
      },
      "kienzle": {
        "kc1_1": 1697,
        "mc": 0.21
      },
      "johnson_cook": {
        "A": 413,
        "B": 858,
        "n": 0.53,
        "C": 0.026,
        "m": 0.95,
        "T_melt": 1520,
        "T_ref": 20,
        "epsilon_ref": 1.0
      },
      "taylor": {
        "C": 127,
        "n": 0.15
      },
      "chip_formation": {
        "chip_type": "continuous_tough",
        "serration_tendency": "moderate",
        "built_up_edge_tendency": "low",
        "chip_breaking": "fair",
        "optimal_chip_thickness": 0.15,
        "shear_angle": 28,
        "friction_coefficient": 0.45,
        "chip_compression_ratio": 2.5
      },
      "tribology": {
        "sliding_friction": 0.42,
        "adhesion_tendency": "moderate",
        "galling_tendency": "moderate",
        "welding_temperature": 950,
        "oxide_stability": "excellent",
        "lubricity_response": "moderate"
      },
      "thermal_machining": {
        "cutting_temperature_coefficient": 0.72,
        "heat_partition_to_chip": 0.78,
        "heat_partition_to_tool": 0.14,
        "heat_partition_to_workpiece": 0.08,
        "thermal_softening_onset": 500,
        "recrystallization_temperature": 900,
        "hot_hardness_retention": "high",
        "thermal_shock_sensitivity": "low"
      },
      "surface_integrity": {
        "achievable_roughness": {
          "Ra_min": 0.4,
          "Ra_typical": 1.2,
          "Ra_max": 3.0
        },
        "residual_stress_tendency": "neutral",
        "white_layer_tendency": "low",
        "work_hardening_depth": 0.08,
        "microstructure_stability": "excellent",
        "burr_formation": "moderate",
        "surface_defect_sensitivity": "moderate",
        "polishability": "good"
      },
      "machinability": {
        "aisi_rating": 37,
        "relative_to_1212": 0.37
      },
      "recommendations": {
        "turning": {
          "speed": {
            "min": 35,
            "optimal": 57,
            "max": 85,
            "unit": "m/min"
          },
          "feed": {
            "min": 0.08,
            "optimal": 0.2,
            "max": 0.4,
            "unit": "mm/rev"
          },
          "depth": {
            "min": 0.5,
            "optimal": 2.5,
            "max": 6.0,
            "unit": "mm"
          }
        },
        "milling": {
          "speed": {
            "min": 28,
            "optimal": 50,
            "max": 77,
            "unit": "m/min"
          },
          "feed_per_tooth": {
            "min": 0.06,
            "optimal": 0.15,
            "max": 0.28,
            "unit": "mm"
          },
          "axial_depth": {
            "min": 0.5,
            "optimal": 3.0,
            "max": 8.0,
            "unit": "mm"
          },
          "radial_depth_percent": {
            "min": 20,
            "optimal": 45,
            "max": 75
          }
        },
        "drilling": {
          "speed": {
            "min": 13,
            "optimal": 24,
            "max": 36,
            "unit": "m/min"
          },
          "feed": {
            "min": 0.08,
            "optimal": 0.18,
            "max": 0.3,
            "unit": "mm/rev"
          }
        },
        "preferred_tool_grades": [
          "M10",
          "M15",
          "M20"
        ],
        "preferred_coatings": [
          "TiAlN",
          "AlTiN",
          "TiCN"
        ],
        "coolant_recommendation": "flood"
      },
      "statistics": {
        "data_quality": "high",
        "sample_size": 150,
        "confidence_level": 0.95,
        "standard_deviation_kc": 80,
        "last_validated": "2025-12-01",
        "source_references": [
          "ASM-Handbook-Vol1",
          "Machining-Data-Handbook",
          "VDI-3323",
          "SSINA-Data"
        ]
      },
      "warnings": {
        "work_hardening": "Standard",
        "weldability": "EXCELLENT",
        "magnetism": "MAGNETIC"
      },
      "notes": "Higher Cu for sulfuric acid",
      "_generated": {
        "from_base": "M-SS-083",
        "condition_key": "CW14",
        "timestamp": "2026-01-24T19:42:52.240672"
      },
      "_category": "M_STAINLESS",
      "_subcategory": "duplex"
    },
    {
      "id": "M-SS-0085",
      "name": "Zeron 100 Super Duplex Solution Annealed",
      "designation": {
        "aisi_sae": "Zeron100",
        "uns": "S32760",
        "din": "1.4501",
        "jis": "",
        "en": "X2CrNiMoCuWN25-7-4"
      },
      "iso_group": "M",
      "material_class": "Stainless Steel - Duplex",
      "condition": "Solution Annealed",
      "composition": {
        "carbon": {
          "min": 0,
          "max": 0.03,
          "typical": 0.02
        },
        "chromium": {
          "min": 24.0,
          "max": 26.0,
          "typical": 25.0
        },
        "nickel": {
          "min": 6.0,
          "max": 8.0,
          "typical": 7.5
        },
        "molybdenum": {
          "min": 3.0,
          "max": 4.0,
          "typical": 3.75
        },
        "manganese": {
          "min": 0,
          "max": 2.0,
          "typical": 1.0
        },
        "silicon": {
          "min": 0,
          "max": 1.0,
          "typical": 0.5
        },
        "nitrogen": {
          "min": 0.2,
          "max": 0.3,
          "typical": 0.25
        },
        "copper": {
          "min": 0.5,
          "max": 1.0,
          "typical": 0.75
        },
        "titanium": {
          "min": 0,
          "max": 0,
          "typical": 0
        },
        "niobium": {
          "min": 0,
          "max": 0,
          "typical": 0
        },
        "aluminum": {
          "min": 0,
          "max": 0,
          "typical": 0
        },
        "tungsten": {
          "min": 0.5,
          "max": 1.0,
          "typical": 0.75
        },
        "vanadium": {
          "min": 0,
          "max": 0,
          "typical": 0
        },
        "sulfur": {
          "min": 0,
          "max": 0.03,
          "typical": 0.015
        },
        "phosphorus": {
          "min": 0,
          "max": 0.045,
          "typical": 0.025
        },
        "iron": {
          "min": 50.0,
          "max": 80.0,
          "typical": 65.0
        }
      },
      "physical": {
        "density": 8002,
        "melting_point": {
          "solidus": 1366,
          "liquidus": 1421
        },
        "specific_heat": 500,
        "thermal_conductivity": 14.0,
        "thermal_expansion": 1.15e-05,
        "electrical_resistivity": 6e-07,
        "magnetic": "magnetic",
        "poissons_ratio": 0.29,
        "elastic_modulus": 200000,
        "shear_modulus": 77000
      },
      "mechanical": {
        "hardness": {
          "brinell": 260,
          "rockwell_c": 26,
          "vickers": 273
        },
        "tensile_strength": {
          "typical": 676
        },
        "yield_strength": {
          "typical": 498
        },
        "elongation": {
          "typical": 30
        },
        "reduction_of_area": {
          "min": 30,
          "typical": 50,
          "max": 70
        },
        "impact_energy": {
          "joules": 40,
          "temperature": 20
        },
        "fatigue_strength": 300,
        "fracture_toughness": 80
      },
      "kienzle": {
        "kc1_1": 2293,
        "mc": 0.21
      },
      "johnson_cook": {
        "A": 525,
        "B": 948,
        "n": 0.5,
        "C": 0.024,
        "m": 1.0,
        "T_melt": 1520,
        "T_ref": 20,
        "epsilon_ref": 1.0
      },
      "taylor": {
        "C": 92,
        "n": 0.14
      },
      "chip_formation": {
        "chip_type": "continuous_tough",
        "serration_tendency": "moderate",
        "built_up_edge_tendency": "low",
        "chip_breaking": "fair",
        "optimal_chip_thickness": 0.15,
        "shear_angle": 28,
        "friction_coefficient": 0.45,
        "chip_compression_ratio": 2.5
      },
      "tribology": {
        "sliding_friction": 0.42,
        "adhesion_tendency": "moderate",
        "galling_tendency": "moderate",
        "welding_temperature": 950,
        "oxide_stability": "excellent",
        "lubricity_response": "moderate"
      },
      "thermal_machining": {
        "cutting_temperature_coefficient": 0.72,
        "heat_partition_to_chip": 0.78,
        "heat_partition_to_tool": 0.14,
        "heat_partition_to_workpiece": 0.08,
        "thermal_softening_onset": 500,
        "recrystallization_temperature": 900,
        "hot_hardness_retention": "high",
        "thermal_shock_sensitivity": "low"
      },
