Repository: markjvillanueva3-cloud/PRISMV9

# PRISM — Manufacturing Intelligence Platform

PRISM is a physics-based manufacturing intelligence system for CNC machining operations. It combines a Model Context Protocol (MCP) server, a Python CAD/CAM engine, and a React web frontend into an 11-layer architecture (L0-L10) that covers everything from raw material constants to operator-facing production planning.

**SAFETY CRITICAL**: This system supports live CNC machine operation. Incorrect parameters can cause equipment damage, tool breakage, or operator injury. All outputs are starting recommendations that must be verified against machine capabilities before use.

---

File: data/materials_unified/N_NONFERROUS/aluminum.json (part 1 of 39)
{
  "category": "N_NONFERROUS",
  "subcategory": "aluminum",
  "material_count": 231,
  "generated": "2026-01-26T10:23:20.615046",
  "materials": [
    {
      "id": "N-AL-001",
      "name": "1050-O Pure Aluminum",
      "designation": {
        "cda": "",
        "uns": "A91050",
        "aa": "1050",
        "grade": ""
      },
      "iso_group": "N",
      "material_class": "Aluminum - 1xxx Series",
      "condition": "Annealed",
      "composition": {
        "aluminum": {
          "min": 99.5,
          "typical": 100.5,
          "max": 100
        }
      },
      "physical": {
        "density": 2705,
        "melting_point": {
          "solidus": 645,
          "liquidus": 695
        },
        "thermal_conductivity": 229,
        "poissons_ratio": 0.33,
        "elastic_modulus": 71000,
        "shear_modulus": 27307
      },
      "mechanical": {
        "hardness": {
          "brinell": 20,
          "vickers": 21
        },
        "tensile_strength": {
          "min": 70,
          "typical": 75,
          "max": 79
        },
        "yield_strength": {
          "min": 26,
          "typical": 28,
          "max": 29
        },
        "elongation": {
          "min": 36,
          "typical": 40,
          "max": 44
        },
        "fatigue_strength": 26,
        "fracture_toughness": 90
      },
      "kienzle": {
        "kc1_1": 400,
        "mc": 0.3
      },
      "taylor": {
        "C": 1100,
        "n": 0.4
      },
      "johnson_cook": {
        "A": 30,
        "B": 200,
        "n": 0.55,
        "C": 0.03,
        "m": 1.3,
        "T_melt": 695
      },
      "machinability": {
        "aisi_rating": 40,
        "relative_to_1212": 0.4
      },
      "recommended_cutting": {
        "turning": {
          "carbide": {
            "speed": {
              "min": 160,
              "opt": 320,
              "max": 480
            }
          }
        }
      },
      "applications": [
        "electrical_conductors",
        "chemical_equipment"
      ],
      "notes": "99.5% pure. 61% IACS",
      "chipFormation": {
        "chipType": {
          "primary": "CONTINUOUS",
          "secondary": "varies with parameters"
        },
        "shearAngle": {
          "value": 30,
          "unit": "degrees",
          "range": {
            "min": 25,
            "max": 36
          }
        },
        "chipCompressionRatio": {
          "value": 2.0,
          "range": {
            "min": 1.5,
            "max": 3.5
          }
        },
        "segmentationFrequency": {
          "value": 20,
          "unit": "kHz"
        },
        "builtUpEdge": {
          "tendency": "MODERATE",
          "speedRange": {
            "min": 10,
            "max": 40,
            "unit": "m/min"
          }
        },
        "breakability": {
          "rating": "FAIR",
          "chipBreakerRequired": false
        },
        "colorAtSpeed": {
          "slow": "silver",
          "optimal": "straw",
          "high": "blue"
        }
      },
      "friction": {
        "toolChipInterface": {
          "dry": 0.4,
          "withCoolant": 0.26,
          "withMQL": 0.31
        },
        "toolWorkpieceInterface": {
          "dry": 0.33,
          "withCoolant": 0.22
        },
        "contactLength": {
          "stickingZone": {
            "ratio": 0.35
          },
          "slidingZone": {
            "ratio": 0.65
          }
        },
        "seizureTemperature": {
          "value": 800,
          "unit": "C"
        },
        "adhesionTendency": {
          "rating": "HIGH"
        },
        "abrasiveness": {
          "rating": "LOW"
        },
        "diffusionWearTendency": {
          "rating": "MODERATE"
        }
      },
      "thermalMachining": {
        "cuttingTemperature": {
          "model": "empirical",
          "coefficients": {
            "a": 180,
            "b": 0.22,
            "c": 0.08
          },
          "maxRecommended": {
            "value": 450,
            "unit": "C"
          }
        },
        "heatPartition": {
          "chip": 0.85,
          "tool": 0.09,
          "workpiece": 0.05,
          "coolant": 0.01
        },
        "coolantEffectiveness": {
          "flood": 0.3,
          "mist": 0.1,
          "mql": 0.22,
          "cryogenic": 0.35
        },
        "thermalDamageThreshold": {
          "whiteLayer": 530,
          "overTempering": 270,
          "burning": 650
        }
      },
      "surfaceIntegrity": {
        "residualStress": {
          "surface": -60,
          "subsurface": 36,
          "unit": "MPa",
          "depth": 50
        },
        "workHardening": {
          "depthAffected": 65,
          "hardnessIncrease": 12,
          "strainHardeningExponent": 0.15
        },
        "surfaceRoughness": {
          "roughing": {
            "Ra": 4.5
          },
          "finishing": {
            "Ra": 0.8
          },
          "unit": "um"
        },
        "metallurgicalDamage": {
          "whiteLayerRisk": "NONE",
          "microcrackRisk": "LOW"
        },
        "burr": {
          "tendency": "HIGH",
          "type": "rollover"
        }
      },
      "statisticalData": {
        "dataPoints": 95,
        "confidenceLevel": 0.86,
        "standardDeviation": {
          "speed": 3.2,
          "force": 165,
          "toolLife": 11
        },
        "sources": [
          "ASM Handbook Vol 16",
          "Machining Data Handbook 3rd Ed"
        ],
        "lastValidated": "2026-Q1",
        "reliability": "ESTIMATED"
      },
      "_category": "N_NONFERROUS",
      "_subcategory": "aluminum"
    },
    {
      "id": "N-AL-002",
      "name": "1050-H14 Half-Hard",
      "designation": {
        "cda": "",
        "uns": "A91050",
        "aa": "1050",
        "grade": ""
      },
      "iso_group": "N",
      "material_class": "Aluminum - 1xxx Series",
      "condition": "Strain Hardened",
      "composition": {
        "aluminum": {
          "min": 99.5,
          "typical": 100.5,
          "max": 100
        }
      },
      "physical": {
        "density": 2705,
        "melting_point": {
          "solidus": 645,
          "liquidus": 695
        },
        "thermal_conductivity": 229,
        "poissons_ratio": 0.33,
        "elastic_modulus": 71000,
        "shear_modulus": 27307
      },
      "mechanical": {
        "hardness": {
          "brinell": 34,
          "vickers": 35
        },
        "tensile_strength": {
          "min": 98,
          "typical": 105,
          "max": 111
        },
        "yield_strength": {
          "min": 83,
          "typical": 90,
          "max": 96
        },
        "elongation": {
          "min": 6,
          "typical": 10,
          "max": 14
        },
        "fatigue_strength": 36,
        "fracture_toughness": 45
      },
      "kienzle": {
        "kc1_1": 450,
        "mc": 0.28
      },
      "taylor": {
        "C": 1050,
        "n": 0.38
      },
      "johnson_cook": {
        "A": 80,
        "B": 220,
        "n": 0.45,
        "C": 0.025,
        "m": 1.2,
        "T_melt": 695
      },
      "machinability": {
        "aisi_rating": 55,
        "relative_to_1212": 0.55
      },
      "recommended_cutting": {
        "turning": {
          "carbide": {
            "speed": {
              "min": 182,
              "opt": 365,
              "max": 547
            }
          }
        }
      },
      "applications": [
        "heat_exchangers",
        "foil"
      ],
      "notes": "",
      "chipFormation": {
        "chipType": {
          "primary": "CONTINUOUS",
          "secondary": "varies with parameters"
        },
        "shearAngle": {
          "value": 30,
          "unit": "degrees",
          "range": {
            "min": 25,
            "max": 36
          }
        },
        "chipCompressionRatio": {
          "value": 2.0,
          "range": {
            "min": 1.5,
            "max": 3.5
          }
        },
        "segmentationFrequency": {
          "value": 20,
          "unit": "kHz"
        },
        "builtUpEdge": {
          "tendency": "MODERATE",
          "speedRange": {
            "min": 10,
            "max": 40,
            "unit": "m/min"
          }
        },
        "breakability": {
          "rating": "FAIR",
          "chipBreakerRequired": false
        },
        "colorAtSpeed": {
          "slow": "silver",
          "optimal": "straw",
          "high": "blue"
        }
      },
      "friction": {
        "toolChipInterface": {
          "dry": 0.4,
          "withCoolant": 0.26,
          "withMQL": 0.31
        },
        "toolWorkpieceInterface": {
          "dry": 0.33,
          "withCoolant": 0.22
        },
        "contactLength": {
          "stickingZone": {
            "ratio": 0.35
          },
          "slidingZone": {
            "ratio": 0.65
          }
        },
        "seizureTemperature": {
          "value": 800,
          "unit": "C"
        },
        "adhesionTendency": {
          "rating": "HIGH"
        },
        "abrasiveness": {
          "rating": "LOW"
        },
        "diffusionWearTendency": {
          "rating": "MODERATE"
        }
      },
      "thermalMachining": {
        "cuttingTemperature": {
          "model": "empirical",
          "coefficients": {
            "a": 180,
            "b": 0.22,
            "c": 0.08
          },
          "maxRecommended": {
            "value": 450,
            "unit": "C"
          }
        },
        "heatPartition": {
          "chip": 0.85,
          "tool": 0.09,
          "workpiece": 0.05,
          "coolant": 0.01
        },
        "coolantEffectiveness": {
          "flood": 0.3,
          "mist": 0.1,
          "mql": 0.22,
          "cryogenic": 0.35
        },
        "thermalDamageThreshold": {
          "whiteLayer": 530,
          "overTempering": 270,
          "burning": 650
        }
      },
      "surfaceIntegrity": {
        "residualStress": {
          "surface": -60,
          "subsurface": 36,
          "unit": "MPa",
          "depth": 50
        },
        "workHardening": {
          "depthAffected": 65,
          "hardnessIncrease": 12,
          "strainHardeningExponent": 0.15
        },
        "surfaceRoughness": {
          "roughing": {
            "Ra": 4.5
          },
          "finishing": {
            "Ra": 0.8
          },
          "unit": "um"
        },
        "metallurgicalDamage": {
          "whiteLayerRisk": "NONE",
          "microcrackRisk": "LOW"
        },
        "burr": {
          "tendency": "HIGH",
          "type": "rollover"
        }
      },
      "statisticalData": {
        "dataPoints": 95,
        "confidenceLevel": 0.86,
        "standardDeviation": {
          "speed": 3.2,
          "force": 165,
          "toolLife": 11
        },
        "sources": [
          "ASM Handbook Vol 16",
          "Machining Data Handbook 3rd Ed"
        ],
        "lastValidated": "2026-Q1",
        "reliability": "ESTIMATED"
      },
      "_category": "N_NONFERROUS",
      "_subcategory": "aluminum"
    },
    {
      "id": "N-AL-003",
      "name": "1100-O Commercial Pure",
      "designation": {
        "cda": "",
        "uns": "A91100",
        "aa": "1100",
        "grade": ""
      },
      "iso_group": "N",
      "material_class": "Aluminum - 1xxx Series",
      "condition": "Annealed",
      "composition": {
        "copper": {
          "min": 0.05,
          "typical": 0.12,
          "max": 0.2
        },
        "aluminum": {
          "min": 99.0,
          "typical": 100.0,
          "max": 100
        }
      },
      "physical": {
        "density": 2710,
        "melting_point": {
          "solidus": 643,
          "liquidus": 693
        },
        "thermal_conductivity": 222,
        "poissons_ratio": 0.33,
        "elastic_modulus": 71000,
        "shear_modulus": 27307
      },
      "mechanical": {
        "hardness": {
          "brinell": 23,
          "vickers": 24
        },
        "tensile_strength": {
          "min": 84,
          "typical": 90,
          "max": 95
        },
        "yield_strength": {
          "min": 32,
          "typical": 35,
          "max": 37
        },
        "elongation": {
          "min": 31,
          "typical": 35,
          "max": 39
        },
        "fatigue_strength": 31,
        "fracture_toughness": 82
      },
      "kienzle": {
        "kc1_1": 420,
        "mc": 0.29
      },
      "taylor": {
        "C": 1080,
        "n": 0.39
      },
      "johnson_cook": {
        "A": 40,
        "B": 210,
        "n": 0.52,
        "C": 0.028,
        "m": 1.25,
        "T_melt": 693
      },
      "machinability": {
        "aisi_rating": 45,
        "relative_to_1212": 0.45
      },
      "recommended_cutting": {
        "turning": {
          "carbide": {
            "speed": {
              "min": 167,
              "opt": 335,
              "max": 502
            }
          }
        }
      },
      "applications": [
        "chemical_tanks",
        "cooking_utensils"
      ],
      "notes": "",
      "chipFormation": {
        "chipType": {
          "primary": "CONTINUOUS",
          "secondary": "varies with parameters"
        },
        "shearAngle": {
          "value": 30,
          "unit": "degrees",
          "range": {
            "min": 25,
            "max": 36
          }
        },
        "chipCompressionRatio": {
          "value": 2.0,
          "range": {
            "min": 1.5,
            "max": 3.5
          }
        },
        "segmentationFrequency": {
          "value": 20,
          "unit": "kHz"
        },
        "builtUpEdge": {
          "tendency": "MODERATE",
          "speedRange": {
            "min": 10,
            "max": 40,
            "unit": "m/min"
          }
        },
        "breakability": {
          "rating": "FAIR",
          "chipBreakerRequired": false
        },
        "colorAtSpeed": {
          "slow": "silver",
          "optimal": "straw",
          "high": "blue"
        }
      },
      "friction": {
        "toolChipInterface": {
          "dry": 0.4,
          "withCoolant": 0.26,
          "withMQL": 0.31
        },
        "toolWorkpieceInterface": {
          "dry": 0.33,
          "withCoolant": 0.22
        },
        "contactLength": {
          "stickingZone": {
            "ratio": 0.35
          },
          "slidingZone": {
            "ratio": 0.65
          }
        },
        "seizureTemperature": {
          "value": 800,
          "unit": "C"
        },
        "adhesionTendency": {
          "rating": "HIGH"
        },
        "abrasiveness": {
          "rating": "LOW"
        },
        "diffusionWearTendency": {
          "rating": "MODERATE"
        }
      },
      "thermalMachining": {
        "cuttingTemperature": {
          "model": "empirical",
          "coefficients": {
            "a": 180,
            "b": 0.22,
            "c": 0.08
          },
          "maxRecommended": {
            "value": 450,
            "unit": "C"
          }
        },
        "heatPartition": {
          "chip": 0.85,
          "tool": 0.09,
          "workpiece": 0.05,
          "coolant": 0.01
        },
        "coolantEffectiveness": {
          "flood": 0.3,
          "mist": 0.1,
          "mql": 0.22,
          "cryogenic": 0.35
        },
        "thermalDamageThreshold": {
          "whiteLayer": 530,
          "overTempering": 270,
          "burning": 650
        }
      },
      "surfaceIntegrity": {
        "residualStress": {
          "surface": -60,
          "subsurface": 36,
          "unit": "MPa",
          "depth": 50
        },
        "workHardening": {
          "depthAffected": 65,
          "hardnessIncrease": 12,
          "strainHardeningExponent": 0.15
        },
        "surfaceRoughness": {
          "roughing": {
            "Ra": 4.5
          },
          "finishing": {
            "Ra": 0.8
          },
          "unit": "um"
        },
        "metallurgicalDamage": {
          "whiteLayerRisk": "NONE",
          "microcrackRisk": "LOW"
        },
        "burr": {
          "tendency": "HIGH",
          "type": "rollover"
        }
      },
      "statisticalData": {
        "dataPoints": 95,
        "confidenceLevel": 0.86,
        "standardDeviation": {
          "speed": 3.2,
          "force": 165,
          "toolLife": 11
        },
        "sources": [
          "ASM Handbook Vol 16",
          "Machining Data Handbook 3rd Ed"
        ],
        "lastValidated": "2026-Q1",
        "reliability": "ESTIMATED"
      },
      "_category": "N_NONFERROUS",
      "_subcategory": "aluminum"
    },
    {
      "id": "N-AL-004",
      "name": "1100-H14 Half-Hard",
      "designation": {
        "cda": "",
        "uns": "A91100",
        "aa": "1100",
        "grade": ""
      },
      "iso_group": "N",
      "material_class": "Aluminum - 1xxx Series",
      "condition": "Strain Hardened",
      "composition": {
        "aluminum": {
          "min": 99.0,
          "typical": 100.0,
          "max": 100
        }
      },
      "physical": {
        "density": 2710,
        "melting_point": {
          "solidus": 643,
          "liquidus": 693
        },
        "thermal_conductivity": 222,
        "poissons_ratio": 0.33,
        "elastic_modulus": 71000,
        "shear_modulus": 27307
      },
      "mechanical": {
        "hardness": {
          "brinell": 32,
          "vickers": 33
        },
        "tensile_strength": {
          "min": 117,
          "typical": 125,
          "max": 132
        },
        "yield_strength": {
          "min": 106,
          "typical": 115,
          "max": 123
        },
        "elongation": {
          "min": 5,
          "typical": 9,
          "max": 13
        },
        "fatigue_strength": 43,
        "fracture_toughness": 43
      },
      "kienzle": {
        "kc1_1": 470,
        "mc": 0.27
      },
      "taylor": {
        "C": 1020,
        "n": 0.37
      },
      "johnson_cook": {
        "A": 100,
        "B": 240,
        "n": 0.42,
        "C": 0.024,
        "m": 1.15,
        "T_melt": 693
      },
      "machinability": {
        "aisi_rating": 60,
        "relative_to_1212": 0.6
      },
      "recommended_cutting": {
        "turning": {
          "carbide": {
            "speed": {
              "min": 190,
              "opt": 380,
              "max": 570
            }
          }
        }
      },
      "applications": [
        "sheet_metal",
        "deep_drawing"
      ],
      "notes": "",
      "chipFormation": {
        "chipType": {
          "primary": "CONTINUOUS",
          "secondary": "varies with parameters"
        },
        "shearAngle": {
          "value": 30,
          "unit": "degrees",
          "range": {
            "min": 25,
            "max": 36
          }
        },
        "chipCompressionRatio": {
          "value": 2.0,
          "range": {
            "min": 1.5,
            "max": 3.5
          }
        },
        "segmentationFrequency": {
          "value": 20,
          "unit": "kHz"
        },
        "builtUpEdge": {
          "tendency": "MODERATE",
          "speedRange": {
            "min": 10,
            "max": 40,
            "unit": "m/min"
          }
        },
        "breakability": {
          "rating": "FAIR",
          "chipBreakerRequired": false
        },
        "colorAtSpeed": {
          "slow": "silver",
          "optimal": "straw",
          "high": "blue"
        }
      },
      "friction": {
        "toolChipInterface": {
          "dry": 0.4,
          "withCoolant": 0.26,
          "withMQL": 0.31
        },
        "toolWorkpieceInterface": {
          "dry": 0.33,
          "withCoolant": 0.22
        },
        "contactLength": {
          "stickingZone": {
            "ratio": 0.35
          },
          "slidingZone": {
            "ratio": 0.65
          }
        },
        "seizureTemperature": {
          "value": 800,
          "unit": "C"
        },
        "adhesionTendency": {
          "rating": "HIGH"
        },
        "abrasiveness": {
          "rating": "LOW"
        },
        "diffusionWearTendency": {
          "rating": "MODERATE"
        }
      },
      "thermalMachining": {
        "cuttingTemperature": {
          "model": "empirical",
          "coefficients": {
            "a": 180,
            "b": 0.22,
            "c": 0.08
          },
          "maxRecommended": {
            "value": 450,
            "unit": "C"
          }
        },
        "heatPartition": {
          "chip": 0.85,
          "tool": 0.09,
          "workpiece": 0.05,
          "coolant": 0.01
        },
        "coolantEffectiveness": {
          "flood": 0.3,
          "mist": 0.1,
          "mql": 0.22,
          "cryogenic": 0.35
        },
        "thermalDamageThreshold": {
          "whiteLayer": 530,
          "overTempering": 270,
          "burning": 650
        }
      },
      "surfaceIntegrity": {
        "residualStress": {
          "surface": -60,
          "subsurface": 36,
          "unit": "MPa",
          "depth": 50
        },
        "workHardening": {
          "depthAffected": 65,
          "hardnessIncrease": 12,
          "strainHardeningExponent": 0.15
        },
        "surfaceRoughness": {
          "roughing": {
            "Ra": 4.5
          },
          "finishing": {
            "Ra": 0.8
          },
          "unit": "um"
        },
        "metallurgicalDamage": {
          "whiteLayerRisk": "NONE",
          "microcrackRisk": "LOW"
        },
        "burr": {
          "tendency": "HIGH",
          "type": "rollover"
        }
      },
      "statisticalData": {
        "dataPoints": 95,
        "confidenceLevel": 0.86,
        "standardDeviation": {
          "speed": 3.2,
          "force": 165,
          "toolLife": 11
        },
        "sources": [
          "ASM Handbook Vol 16",
          "Machining Data Handbook 3rd Ed"
        ],
        "lastValidated": "2026-Q1",
        "reliability": "ESTIMATED"
      },
      "_category": "N_NONFERROUS",
      "_subcategory": "aluminum"
    },
    {
      "id": "N-AL-005",
      "name": "1350-H19 Electrical Wire",
      "designation": {
        "cda": "",
        "uns": "A91350",
        "aa": "1350",
        "grade": ""
      },
      "iso_group": "N",
      "material_class": "Aluminum - 1xxx Series",
      "condition": "Extra Hard",
      "composition": {
        "aluminum": {
          "min": 99.5,
          "typical": 100.5,
          "max": 100
        }
      },
      "physical": {
        "density": 2705,
        "melting_point": {
          "solidus": 646,
          "liquidus": 696
        },
        "thermal_conductivity": 234,
        "poissons_ratio": 0.33,
        "elastic_modulus": 71000,
        "shear_modulus": 27307
      },
      "mechanical": {
        "hardness": {
          "brinell": 45,
          "vickers": 47
        },
        "tensile_strength": {
          "min": 174,
          "typical": 186,
          "max": 197
        },
        "yield_strength": {
          "min": 153,
          "typical": 165,
          "max": 176
        },
        "elongation": {
          "min": 1,
          "typical": 1.5,
          "max": 5.5
        },
        "fatigue_strength": 65,
        "fracture_toughness": 32
      },
      "kienzle": {
        "kc1_1": 520,
        "mc": 0.26
      },
      "taylor": {
        "C": 980,
        "n": 0.36
      },
      "johnson_cook": {
        "A": 150,
        "B": 280,
        "n": 0.35,
        "C": 0.02,
        "m": 1.05,
        "T_melt": 696
      },
      "machinability": {
        "aisi_rating": 70,
        "relative_to_1212": 0.7
      },
      "recommended_cutting": {
        "turning": {
          "carbide": {
            "speed": {
              "min": 205,
              "opt": 410,
              "max": 615
            }
          }
        }
      },
      "applications": [
        "electrical_wire",
        "bus_bars"
      ],
      "notes": "62% IACS",
      "chipFormation": {
        "chipType": {
          "primary": "CONTINUOUS",
          "secondary": "varies with parameters"
        },
        "shearAngle": {
          "value": 30,
          "unit": "degrees",
          "range": {
            "min": 25,
            "max": 36
          }
        },
        "chipCompressionRatio": {
          "value": 2.0,
          "range": {
            "min": 1.5,
            "max": 3.5
          }
        },
        "segmentationFrequency": {
          "value": 20,
          "unit": "kHz"
        },
        "builtUpEdge": {
          "tendency": "MODERATE",
          "speedRange": {
            "min": 10,
            "max": 40,
            "unit": "m/min"
          }
        },
        "breakability": {
          "rating": "FAIR",
          "chipBreakerRequired": false
        },
        "colorAtSpeed": {
          "slow": "silver",
          "optimal": "straw",
          "high": "blue"
        }
      },
      "friction": {
        "toolChipInterface": {
          "dry": 0.4,
          "withCoolant": 0.26,
          "withMQL": 0.31
        },
        "toolWorkpieceInterface": {
          "dry": 0.33,
          "withCoolant": 0.22
        },
        "contactLength": {
          "stickingZone": {
            "ratio": 0.35
          },
          "slidingZone": {
            "ratio": 0.65
          }
        },
        "seizureTemperature": {
          "value": 800,
          "unit": "C"
        },
        "adhesionTendency": {
          "rating": "HIGH"
        },
        "abrasiveness": {
          "rating": "LOW"
        },
        "diffusionWearTendency": {
          "rating": "MODERATE"
        }
      },
      "thermalMachining": {
        "cuttingTemperature": {
          "model": "empirical",
          "coefficients": {
            "a": 180,
            "b": 0.22,
            "c": 0.08
          },
          "maxRecommended": {
            "value": 450,
            "unit": "C"
          }
        },
        "heatPartition": {
          "chip": 0.85,
          "tool": 0.09,
          "workpiece": 0.05,
          "coolant": 0.01
        },
        "coolantEffectiveness": {
          "flood": 0.3,
          "mist": 0.1,
          "mql": 0.22,
          "cryogenic": 0.35
        },
        "thermalDamageThreshold": {
          "whiteLayer": 530,
          "overTempering": 270,
          "burning": 650
        }
      },
      "surfaceIntegrity": {
        "residualStress": {
          "surface": -60,
          "subsurface": 36,
          "unit": "MPa",
          "depth": 50
        },
        "workHardening": {
          "depthAffected": 65,
          "hardnessIncrease": 12,
          "strainHardeningExponent": 0.15
        },
        "surfaceRoughness": {
          "roughing": {
            "Ra": 4.5
          },
          "finishing": {
            "Ra": 0.8
          },
          "unit": "um"
        },
        "metallurgicalDamage": {
          "whiteLayerRisk": "NONE",
          "microcrackRisk": "LOW"
        },
        "burr": {
          "tendency": "HIGH",
          "type": "rollover"
        }
      },
      "statisticalData": {
        "dataPoints": 95,
        "confidenceLevel": 0.86,
        "standardDeviation": {
          "speed": 3.2,
          "force": 165,
          "toolLife": 11
        },
        "sources": [
          "ASM Handbook Vol 16",
          "Machining Data Handbook 3rd Ed"
        ],
        "lastValidated": "2026-Q1",
        "reliability": "ESTIMATED"
      },
      "_category": "N_NONFERROUS",
      "_subcategory": "aluminum"
    },
    {
      "id": "N-AL-011",
      "name": "Aluminum 1100-O (Pure, Annealed)",
      "designation": {
        "aa": "1100-O",
        "uns": "A91100",
        "din": "Al99.0",
        "en": "EN AW-1100",
        "jis": "A1100P-O"
      },
      "iso_group": "N",
      "material_class": "Aluminum - Pure",
      "condition": "O (Annealed)",
      "composition": {
        "aluminum": {
          "min": 99.0,
          "max": 99.95,
          "typical": 99.4
        },
        "silicon": {
          "min": 0,
          "max": 0.25,
          "typical": 0.12
        },
        "iron": {
          "min": 0,
          "max": 0.4,
          "typical": 0.2
        },
        "copper": {
          "min": 0.05,
          "max": 0.2,
          "typical": 0.12
        },
        "manganese": {
          "min": 0,
          "max": 0.05,
          "typical": 0.02
        },
        "zinc": {
          "min": 0,
          "max": 0.1,
          "typical": 0.05
        },
        "others_each": {
          "min": 0,
          "max": 0.05,
          "typical": 0.02
        },
        "others_total": {
          "min": 0,
          "max": 0.15,
          "typical": 0.07
        }
      },
      "physical": {
        "density": 2710,
        "melting_point": {
          "solidus": 643,
          "liquidus": 657
        },
        "specific_heat": 904,
        "thermal_conductivity": 222,
        "thermal_expansion": 2.36e-05,
        "electrical_resistivity": 2.9e-08,
        "electrical_conductivity_IACS": 59,
        "magnetic_permeability": 1.0,
        "poissons_ratio": 0.33,
        "elastic_modulus": 69000,
        "shear_modulus": 26000
      },
      "mechanical": {
        "hardness": {
          "brinell": 23,
          "rockwell_b": null,
          "rockwell_c": null,
          "vickers": 24
        },
        "tensile_strength": {
          "min": 75,
          "typical": 90,
          "max": 105
        },
        "yield_strength": {
          "min": 25,
          "typical": 35,
          "max": 45
        },
        "compressive_strength": {
          "min": 75,
          "typical": 90,
          "max": 105
        },
        "elongation": {
          "min": 35,
          "typical": 42,
          "max": 50
        },
        "reduction_of_area": {
          "min": 60,
          "typical": 70,
          "max": 80
        },
        "impact_energy": {
          "joules": null,
          "temperature": 20
        },
        "fatigue_strength": 35,
        "fracture_toughness": 30
      },
      "kienzle": {
        "kc1_1": 350,
        "mc": 0.25,
        "kc_adjust_rake": -3.0,
        "kc_adjust_speed": -0.05,
        "chip_compression": 2.2
      },
      "taylor": {
        "C": 900,
        "n": 0.35,
        "reference_speed": 500,
        "reference_life": 15,
        "speed_range": {
          "min": 150,
          "max": 1500
        }
      },
      "machinability": {
        "aisi_rating": 200,
        "relative_to_1212": 2.0,
        "chip_form": "continuous_long_stringy",
        "surface_finish_achievable": 0.4,
        "cutting_force_factor": 0.35,
        "built_up_edge_tendency": "very_high",
        "tool_wear_pattern": "built_up_edge",
        "notes": "Very soft, gummy. High rake angles, sharp tools, flood coolant essential."
      },
      "johnson_cook": {
        "A": 35,
        "B": 130,
        "n": 0.42,
        "C": 0.015,
        "m": 1.0,
        "T_melt": 650,
        "T_ref": 20,
        "epsilon_ref": 1.0
      },
      "recommended_cutting": {
        "turning": {
          "carbide_coated": {
            "speed": {
              "min": 300,
              "opt": 600,
              "max": 1200
            },
            "feed": {
              "min": 0.1,
              "opt": 0.25,
              "max": 0.5
            },
            "doc": {
              "min": 0.5,
              "opt": 2.5,
              "max": 8.0
            }
          },
          "pcd": {
            "speed": {
              "min": 600,
              "opt": 1200,
              "max": 2500
            },
            "feed": {
              "min": 0.08,
              "opt": 0.2,
              "max": 0.4
            },
            "doc": {
              "min": 0.3,
              "opt": 2.0,
              "max": 6.0
            }
          }
        },
        "milling": {
          "carbide_coated": {
            "speed": {
              "min": 250,
              "opt": 500,
              "max": 1000
            },
            "feed_per_tooth": {
              "min": 0.08,
              "opt": 0.18,
              "max": 0.35
            },
            "doc": {
              "min": 0.5,
              "opt": 2.5,
              "max": 6.0
            },
            "woc_factor": 0.65
          }
        },
        "drilling": {
          "carbide": {
            "speed": {
              "min": 150,
              "opt": 300,
              "max": 600
            },
            "feed_per_rev": {
              "min": 0.1,
              "opt": 0.25,
              "max": 0.5
            }
          },
          "hss_cobalt": {
            "speed": {
              "min": 50,
              "opt": 100,
              "max": 200
            },
            "feed_per_rev": {
              "min": 0.1,
              "opt": 0.25,
              "max": 0.5
            }
          }
        }
      },
      "surface_integrity": {
        "residual_stress_tendency": "neutral",
        "white_layer_risk": "none",
        "work_hardening_depth": 0.02,
        "surface_roughness_typical": {
          "Ra": 0.4,
          "Rz": 2
        }
      },
      "coolant": {
        "requirement": "essential",
        "recommended_type": "soluble_oil_aluminum",
        "mql_suitable": true,
        "cryogenic_benefit": "moderate"
      },
      "applications": [
        "heat_exchangers",
        "chemical_equipment",
        "food_processing",
        "reflectors",
        "nameplates"
      ],
      "heat_treatment": {
        "process": "O - Full Anneal",
        "anneal_temp": 345,
        "cooling": "air_cool",
        "age_hardening": false
      },
      "corrosion_resistance": {
        "general": "excellent",
        "seawater": "good",
        "acids": "good",
        "alkalis": "poor"
      },
      "notes": "Commercially pure aluminum, annealed. Excellent corrosion resistance, formability. Very gummy to machine.",
      "chipFormation": {
        "chipType": {
          "primary": "CONTINUOUS",
          "secondary": "varies with parameters"
        },
        "shearAngle": {
          "value": 30,
          "unit": "degrees",
          "range": {
            "min": 25,
            "max": 36
          }
        },
        "chipCompressionRatio": {
          "value": 2.0,
          "range": {
            "min": 1.5,
            "max": 3.5
          }
        },
        "segmentationFrequency": {
          "value": 20,
          "unit": "kHz"
        },
        "builtUpEdge": {
          "tendency": "MODERATE",
          "speedRange": {
            "min": 10,
            "max": 40,
            "unit": "m/min"
          }
        },
        "breakability": {
          "rating": "FAIR",
          "chipBreakerRequired": false
        },
        "colorAtSpeed": {
          "slow": "silver",
          "optimal": "straw",
          "high": "blue"
        }
      },
      "friction": {
        "toolChipInterface": {
          "dry": 0.4,
          "withCoolant": 0.26,
          "withMQL": 0.31
        },
        "toolWorkpieceInterface": {
          "dry": 0.33,
          "withCoolant": 0.22
        },
        "contactLength": {
          "stickingZone": {
            "ratio": 0.35
          },
          "slidingZone": {
            "ratio": 0.65
          }
        },
        "seizureTemperature": {
          "value": 800,
          "unit": "C"
        },
        "adhesionTendency": {
          "rating": "HIGH"
        },
        "abrasiveness": {
          "rating": "LOW"
        },
        "diffusionWearTendency": {
          "rating": "MODERATE"
        }
      },
      "thermalMachining": {
        "cuttingTemperature": {
          "model": "empirical",
          "coefficients": {
            "a": 180,
            "b": 0.22,
            "c": 0.08
          },
          "maxRecommended": {
            "value": 450,
            "unit": "C"
          }
        },
        "heatPartition": {
          "chip": 0.85,
          "tool": 0.09,
          "workpiece": 0.05,
          "coolant": 0.01
        },
        "coolantEffectiveness": {
          "flood": 0.3,
          "mist": 0.1,
          "mql": 0.22,
          "cryogenic": 0.35
        },
        "thermalDamageThreshold": {
          "whiteLayer": 530,
          "overTempering": 270,
          "burning": 650
        }
      },
      "surfaceIntegrity": {
        "residualStress": {
          "surface": -60,
          "subsurface": 36,
          "unit": "MPa",
          "depth": 50
        },
        "workHardening": {
          "depthAffected": 65,
          "hardnessIncrease": 12,
          "strainHardeningExponent": 0.15
        },
        "surfaceRoughness": {
          "roughing": {
            "Ra": 4.5
          },
          "finishing": {
            "Ra": 0.8
          },
          "unit": "um"
        },
        "metallurgicalDamage": {
          "whiteLayerRisk": "NONE",
          "microcrackRisk": "LOW"
        },
        "burr": {
          "tendency": "HIGH",
          "type": "rollover"
        }
      },
      "statisticalData": {
        "dataPoints": 95,
        "confidenceLevel": 0.86,
        "standardDeviation": {
          "speed": 3.2,
          "force": 165,
          "toolLife": 11
        },
        "sources": [
          "ASM Handbook Vol 16",
          "Machining Data Handbook 3rd Ed"
        ],
        "lastValidated": "2026-Q1",
        "reliability": "ESTIMATED"
      },
      "_category": "N_NONFERROUS",
      "_subcategory": "aluminum"
    },
    {
      "id": "N-AL-012",
      "name": "Aluminum 1100-H14 (Pure, Half-Hard)",
      "designation": {
        "aa": "1100-H14",
        "uns": "A91100",
        "din": "Al99.0 H14",
        "en": "EN AW-1100 H14",
        "jis": "A1100P-H14"
      },
      "iso_group": "N",
      "material_class": "Aluminum - Pure",
      "condition": "H14 (Strain Hardened)",
      "composition": {
        "aluminum": {
          "min": 99.0,
          "max": 99.95,
          "typical": 99.4
        },
        "silicon": {
          "min": 0,
          "max": 0.25,
          "typical": 0.12
        },
        "iron": {
          "min": 0,
          "max": 0.4,
          "typical": 0.2
        },
        "copper": {
          "min": 0.05,
          "max": 0.2,
          "typical": 0.12
        },
        "manganese": {
          "min": 0,
          "max": 0.05,
          "typical": 0.02
        },
        "zinc": {
          "min": 0,
          "max": 0.1,
          "typical": 0.05
        },
        "others_each": {
          "min": 0,
          "max": 0.05,
          "typical": 0.02
        },
        "others_total": {
          "min": 0,
          "max": 0.15,
          "typical": 0.07
        }
      },
      "physical": {
        "density": 2710,
        "melting_point": {
          "solidus": 643,
          "liquidus": 657
        },
        "specific_heat": 904,
        "thermal_conductivity": 218,
        "thermal_expansion": 2.36e-05,
        "electrical_resistivity": 3e-08,
        "electrical_conductivity_IACS": 57,
        "magnetic_permeability": 1.0,
        "poissons_ratio": 0.33,
        "elastic_modulus": 69000,
        "shear_modulus": 26000
      },
      "mechanical": {
        "hardness": {
          "brinell": 32,
          "rockwell_b": null,
          "rockwell_c": null,
          "vickers": 34
        },
        "tensile_strength": {
          "min": 110,
          "typical": 125,
          "max": 140
        },
        "yield_strength": {
          "min": 95,
          "typical": 105,
          "max": 120
        },
        "compressive_strength": {
          "min": 110,
          "typical": 125,
          "max": 140
        },
        "elongation": {
          "min": 9,
          "typical": 12,
          "max": 16
        },
        "reduction_of_area": {
          "min": 25,
          "typical": 35,
