Repository: markjvillanueva3-cloud/PRISMV9

# PRISM — Manufacturing Intelligence Platform

PRISM is a physics-based manufacturing intelligence system for CNC machining operations. It combines a Model Context Protocol (MCP) server, a Python CAD/CAM engine, and a React web frontend into an 11-layer architecture (L0-L10) that covers everything from raw material constants to operator-facing production planning.

**SAFETY CRITICAL**: This system supports live CNC machine operation. Incorrect parameters can cause equipment damage, tool breakage, or operator injury. All outputs are starting recommendations that must be verified against machine capabilities before use.

---

File: data/materials_unified/N_NONFERROUS/bearing_steel.json (part 1 of 2)
{
  "category": "N_NONFERROUS",
  "subcategory": "bearing_steel",
  "material_count": 10,
  "generated": "2026-01-26T10:23:20.706788",
  "materials": [
    {
      "id": "N-CU-012",
      "name": "C52100 Phosphor Bronze 8% C",
      "designation": {
        "cda": "C52100",
        "uns": "C52100",
        "aa": "",
        "grade": ""
      },
      "iso_group": "N",
      "material_class": "Copper - Bronze",
      "condition": "Annealed",
      "composition": {
        "copper": {
          "min": 91.0,
          "typical": 92.0,
          "max": 93.0
        },
        "tin": {
          "min": 7.0,
          "typical": 8.0,
          "max": 9.0
        },
        "phosphorus": {
          "min": 0.03,
          "typical": 0.1,
          "max": 0.35
        }
      },
      "physical": {
        "density": 8800,
        "melting_point": {
          "solidus": 880,
          "liquidus": 1000
        },
        "thermal_conductivity": 67,
        "poissons_ratio": 0.34,
        "elastic_modulus": 115000,
        "shear_modulus": 44230
      },
      "mechanical": {
        "hardness": {
          "brinell": 95,
          "vickers": 99
        },
        "tensile_strength": {
          "min": 357,
          "typical": 380,
          "max": 402
        },
        "yield_strength": {
          "min": 158,
          "typical": 170,
          "max": 181
        },
        "elongation": {
          "min": 46,
          "typical": 50,
          "max": 54
        },
        "fatigue_strength": 133,
        "fracture_toughness": 105
      },
      "kienzle": {
        "kc1_1": 1300,
        "mc": 0.2
      },
      "taylor": {
        "C": 320,
        "n": 0.25
      },
      "johnson_cook": {
        "A": 180,
        "B": 750,
        "n": 0.5,
        "C": 0.022,
        "m": 1.1,
        "T_melt": 1000
      },
      "machinability": {
        "aisi_rating": 20,
        "relative_to_1212": 0.2
      },
      "recommended_cutting": {
        "turning": {
          "carbide": {
            "speed": {
              "min": 40,
              "opt": 80.0,
              "max": 120
            }
          }
        }
      },
      "applications": [
        "heavy_springs",
        "thrust_washers"
      ],
      "notes": "",
      "chipFormation": {
        "chipType": {
          "primary": "CONTINUOUS",
          "secondary": "varies with parameters"
        },
        "shearAngle": {
          "value": 30,
          "unit": "degrees",
          "range": {
            "min": 25,
            "max": 36
          }
        },
        "chipCompressionRatio": {
          "value": 2.0,
          "range": {
            "min": 1.5,
            "max": 3.5
          }
        },
        "segmentationFrequency": {
          "value": 20,
          "unit": "kHz"
        },
        "builtUpEdge": {
          "tendency": "MODERATE",
          "speedRange": {
            "min": 10,
            "max": 40,
            "unit": "m/min"
          }
        },
        "breakability": {
          "rating": "FAIR",
          "chipBreakerRequired": false
        },
        "colorAtSpeed": {
          "slow": "silver",
          "optimal": "straw",
          "high": "blue"
        }
      },
      "friction": {
        "toolChipInterface": {
          "dry": 0.4,
          "withCoolant": 0.26,
          "withMQL": 0.31
        },
        "toolWorkpieceInterface": {
          "dry": 0.33,
          "withCoolant": 0.22
        },
        "contactLength": {
          "stickingZone": {
            "ratio": 0.35
          },
          "slidingZone": {
            "ratio": 0.65
          }
        },
        "seizureTemperature": {
          "value": 800,
          "unit": "C"
        },
        "adhesionTendency": {
          "rating": "HIGH"
        },
        "abrasiveness": {
          "rating": "LOW"
        },
        "diffusionWearTendency": {
          "rating": "MODERATE"
        }
      },
      "thermalMachining": {
        "cuttingTemperature": {
          "model": "empirical",
          "coefficients": {
            "a": 180,
            "b": 0.22,
            "c": 0.08
          },
          "maxRecommended": {
            "value": 450,
            "unit": "C"
          }
        },
        "heatPartition": {
          "chip": 0.85,
          "tool": 0.09,
          "workpiece": 0.05,
          "coolant": 0.01
        },
        "coolantEffectiveness": {
          "flood": 0.3,
          "mist": 0.1,
          "mql": 0.22,
          "cryogenic": 0.35
        },
        "thermalDamageThreshold": {
          "whiteLayer": 530,
          "overTempering": 270,
          "burning": 650
        }
      },
      "surfaceIntegrity": {
        "residualStress": {
          "surface": -60,
          "subsurface": 36,
          "unit": "MPa",
          "depth": 50
        },
        "workHardening": {
          "depthAffected": 65,
          "hardnessIncrease": 12,
          "strainHardeningExponent": 0.15
        },
        "surfaceRoughness": {
          "roughing": {
            "Ra": 4.5
          },
          "finishing": {
            "Ra": 0.8
          },
          "unit": "um"
        },
        "metallurgicalDamage": {
          "whiteLayerRisk": "NONE",
          "microcrackRisk": "LOW"
        },
        "burr": {
          "tendency": "HIGH",
          "type": "rollover"
        }
      },
      "statisticalData": {
        "dataPoints": 95,
        "confidenceLevel": 0.86,
        "standardDeviation": {
          "speed": 3.2,
          "force": 165,
          "toolLife": 11
        },
        "sources": [
          "ASM Handbook Vol 16",
          "Machining Data Handbook 3rd Ed"
        ],
        "lastValidated": "2026-Q1",
        "reliability": "ESTIMATED"
      },
      "_category": "N_NONFERROUS",
      "_subcategory": "bearing_steel"
    },
    {
      "id": "N-CU-017",
      "name": "C93200 Bearing Bronze SAE 660",
      "designation": {
        "cda": "C93200",
        "uns": "C93200",
        "aa": "",
        "grade": ""
      },
      "iso_group": "N",
      "material_class": "Copper - Bronze",
      "condition": "As-Cast",
      "composition": {
        "copper": {
          "min": 81.0,
          "typical": 83.0,
          "max": 85.0
        },
        "zinc": {
          "min": 2.0,
          "typical": 3.0,
          "max": 4.0
        },
        "tin": {
          "min": 6.5,
          "typical": 7.0,
          "max": 7.5
        },
        "lead": {
          "min": 6.0,
          "typical": 7.0,
          "max": 8.0
        }
      },
      "physical": {
        "density": 8930,
        "melting_point": {
          "solidus": 854,
          "liquidus": 1000
        },
        "thermal_conductivity": 59,
        "poissons_ratio": 0.34,
        "elastic_modulus": 115000,
        "shear_modulus": 44230
      },
      "mechanical": {
        "hardness": {
          "brinell": 65,
          "vickers": 68
        },
        "tensile_strength": {
          "min": 225,
          "typical": 240,
          "max": 254
        },
        "yield_strength": {
          "min": 106,
          "typical": 115,
          "max": 123
        },
        "elongation": {
          "min": 16,
          "typical": 20,
          "max": 24
        },
        "fatigue_strength": 84,
        "fracture_toughness": 60
      },
      "kienzle": {
        "kc1_1": 900,
        "mc": 0.24
      },
      "taylor": {
        "C": 480,
        "n": 0.32
      },
      "johnson_cook": {
        "A": 115,
        "B": 480,
        "n": 0.48,
        "C": 0.026,
        "m": 1.12,
        "T_melt": 1000
      },
      "machinability": {
        "aisi_rating": 70,
        "relative_to_1212": 0.7
      },
      "recommended_cutting": {
        "turning": {
          "carbide": {
            "speed": {
              "min": 77,
              "opt": 155.0,
              "max": 232
            }
          }
        }
      },
      "applications": [
        "bushings",
        "bearings"
      ],
      "notes": "Industry standard bearing",
      "chipFormation": {
        "chipType": {
          "primary": "CONTINUOUS",
          "secondary": "varies with parameters"
        },
        "shearAngle": {
          "value": 30,
          "unit": "degrees",
          "range": {
            "min": 25,
            "max": 36
          }
        },
        "chipCompressionRatio": {
          "value": 2.0,
          "range": {
            "min": 1.5,
            "max": 3.5
          }
        },
        "segmentationFrequency": {
          "value": 20,
          "unit": "kHz"
        },
        "builtUpEdge": {
          "tendency": "MODERATE",
          "speedRange": {
            "min": 10,
            "max": 40,
            "unit": "m/min"
          }
        },
        "breakability": {
          "rating": "FAIR",
          "chipBreakerRequired": false
        },
        "colorAtSpeed": {
          "slow": "silver",
          "optimal": "straw",
          "high": "blue"
        }
      },
      "friction": {
        "toolChipInterface": {
          "dry": 0.4,
          "withCoolant": 0.26,
          "withMQL": 0.31
        },
        "toolWorkpieceInterface": {
          "dry": 0.33,
          "withCoolant": 0.22
        },
        "contactLength": {
          "stickingZone": {
            "ratio": 0.35
          },
          "slidingZone": {
            "ratio": 0.65
          }
        },
        "seizureTemperature": {
          "value": 800,
          "unit": "C"
        },
        "adhesionTendency": {
          "rating": "HIGH"
        },
        "abrasiveness": {
          "rating": "LOW"
        },
        "diffusionWearTendency": {
          "rating": "MODERATE"
        }
      },
      "thermalMachining": {
        "cuttingTemperature": {
          "model": "empirical",
          "coefficients": {
            "a": 180,
            "b": 0.22,
            "c": 0.08
          },
          "maxRecommended": {
            "value": 450,
            "unit": "C"
          }
        },
        "heatPartition": {
          "chip": 0.85,
          "tool": 0.09,
          "workpiece": 0.05,
          "coolant": 0.01
        },
        "coolantEffectiveness": {
          "flood": 0.3,
          "mist": 0.1,
          "mql": 0.22,
          "cryogenic": 0.35
        },
        "thermalDamageThreshold": {
          "whiteLayer": 530,
          "overTempering": 270,
          "burning": 650
        }
      },
      "surfaceIntegrity": {
        "residualStress": {
          "surface": -60,
          "subsurface": 36,
          "unit": "MPa",
          "depth": 50
        },
        "workHardening": {
          "depthAffected": 65,
          "hardnessIncrease": 12,
          "strainHardeningExponent": 0.15
        },
        "surfaceRoughness": {
          "roughing": {
            "Ra": 4.5
          },
          "finishing": {
            "Ra": 0.8
          },
          "unit": "um"
        },
        "metallurgicalDamage": {
          "whiteLayerRisk": "NONE",
          "microcrackRisk": "LOW"
        },
        "burr": {
          "tendency": "HIGH",
          "type": "rollover"
        }
      },
      "statisticalData": {
        "dataPoints": 95,
        "confidenceLevel": 0.86,
        "standardDeviation": {
          "speed": 3.2,
          "force": 165,
          "toolLife": 11
        },
        "sources": [
          "ASM Handbook Vol 16",
          "Machining Data Handbook 3rd Ed"
        ],
        "lastValidated": "2026-Q1",
        "reliability": "ESTIMATED"
      },
      "_category": "N_NONFERROUS",
      "_subcategory": "bearing_steel"
    },
    {
      "id": "N-CU-141",
      "name": "C52100 Phosphor Bronze C O60",
      "designation": {
        "uns": "C52100",
        "din": "2.1030",
        "en": "CW453K"
      },
      "iso_group": "N",
      "material_class": "Copper - Bronze (Cu-Sn)",
      "condition": "O60",
      "condition_description": "Soft anneal",
      "composition": {
        "Cu": 92.0,
        "Sn": 8.0,
        "P": 0.1
      },
      "physical": {
        "density": 8800,
        "thermal_conductivity": 62,
        "elastic_modulus": 110000,
        "poissons_ratio": 0.34
      },
      "mechanical": {
        "tensile_strength": {
          "typical": 380
        },
        "yield_strength": {
          "typical": 165
        },
        "elongation": {
          "typical": 55
        }
      },
      "kienzle": {
        "kc1_1": 1092,
        "mc": 0.25
      },
      "taylor": {
        "C": 221,
        "n": 0.23
      },
      "recommended_cutting": {
        "turning": {
          "carbide": {
            "speed": {
              "min": 96,
              "opt": 128,
              "max": 172
            }
          }
        }
      },
      "machinability": "Poor - gummy/stringy chips, built-up edge issues",
      "tooling": {
        "primary": "Uncoated Carbide or PCD",
        "insert_grade": "K10-K20 Uncoated",
        "coating": [
          "None",
          "TiN (optional)"
        ],
        "geometry": "Sharp positive rake 10-15\u00b0, polished rake face",
        "coolant": "Flood coolant recommended",
        "notes": "CRITICAL: Very sharp tools, high speed, flood coolant to prevent BUE"
      },
      "applications": [
        "heavy_springs",
        "bridge_bearings",
        "gear_blanks"
      ],
      "chipFormation": {
        "chipType": {
          "primary": "CONTINUOUS",
          "secondary": "varies with parameters"
        },
        "shearAngle": {
          "value": 30,
          "unit": "degrees",
          "range": {
            "min": 25,
            "max": 36
          }
        },
        "chipCompressionRatio": {
          "value": 2.0,
          "range": {
            "min": 1.5,
            "max": 3.5
          }
        },
        "segmentationFrequency": {
          "value": 20,
          "unit": "kHz"
        },
        "builtUpEdge": {
          "tendency": "MODERATE",
          "speedRange": {
            "min": 10,
            "max": 40,
            "unit": "m/min"
          }
        },
        "breakability": {
          "rating": "FAIR",
          "chipBreakerRequired": false
        },
        "colorAtSpeed": {
          "slow": "silver",
          "optimal": "straw",
          "high": "blue"
        }
      },
      "friction": {
        "toolChipInterface": {
          "dry": 0.4,
          "withCoolant": 0.26,
          "withMQL": 0.31
        },
        "toolWorkpieceInterface": {
          "dry": 0.33,
          "withCoolant": 0.22
        },
        "contactLength": {
          "stickingZone": {
            "ratio": 0.35
          },
          "slidingZone": {
            "ratio": 0.65
          }
        },
        "seizureTemperature": {
          "value": 800,
          "unit": "C"
        },
        "adhesionTendency": {
          "rating": "HIGH"
        },
        "abrasiveness": {
          "rating": "LOW"
        },
        "diffusionWearTendency": {
          "rating": "MODERATE"
        }
      },
      "thermalMachining": {
        "cuttingTemperature": {
          "model": "empirical",
          "coefficients": {
            "a": 180,
            "b": 0.22,
            "c": 0.08
          },
          "maxRecommended": {
            "value": 450,
            "unit": "C"
          }
        },
        "heatPartition": {
          "chip": 0.85,
          "tool": 0.09,
          "workpiece": 0.05,
          "coolant": 0.01
        },
        "coolantEffectiveness": {
          "flood": 0.3,
          "mist": 0.1,
          "mql": 0.22,
          "cryogenic": 0.35
        },
        "thermalDamageThreshold": {
          "whiteLayer": 530,
          "overTempering": 270,
          "burning": 650
        }
      },
      "surfaceIntegrity": {
        "residualStress": {
          "surface": -60,
          "subsurface": 36,
          "unit": "MPa",
          "depth": 50
        },
        "workHardening": {
          "depthAffected": 65,
          "hardnessIncrease": 12,
          "strainHardeningExponent": 0.15
        },
        "surfaceRoughness": {
          "roughing": {
            "Ra": 4.5
          },
          "finishing": {
            "Ra": 0.8
          },
          "unit": "um"
        },
        "metallurgicalDamage": {
          "whiteLayerRisk": "NONE",
          "microcrackRisk": "LOW"
        },
        "burr": {
          "tendency": "HIGH",
          "type": "rollover"
        }
      },
      "statisticalData": {
        "dataPoints": 95,
        "confidenceLevel": 0.86,
        "standardDeviation": {
          "speed": 3.2,
          "force": 165,
          "toolLife": 11
        },
        "sources": [
          "ASM Handbook Vol 16",
          "Machining Data Handbook 3rd Ed"
        ],
        "lastValidated": "2026-Q1",
        "reliability": "ESTIMATED"
      },
      "_category": "N_NONFERROUS",
      "_subcategory": "bearing_steel"
    },
    {
      "id": "N-CU-142",
      "name": "C52100 Phosphor Bronze C H01",
      "designation": {
        "uns": "C52100",
        "din": "2.1030",
        "en": "CW453K"
      },
      "iso_group": "N",
      "material_class": "Copper - Bronze (Cu-Sn)",
      "condition": "H01",
      "condition_description": "1/4 Hard",
      "composition": {
        "Cu": 92.0,
        "Sn": 8.0,
        "P": 0.1
      },
      "physical": {
        "density": 8800,
        "thermal_conductivity": 62,
        "elastic_modulus": 110000,
        "poissons_ratio": 0.34
      },
      "mechanical": {
        "tensile_strength": {
          "typical": 425
        },
        "yield_strength": {
          "typical": 206
        },
        "elongation": {
          "typical": 44
        }
      },
      "kienzle": {
        "kc1_1": 1166,
        "mc": 0.25
      },
      "taylor": {
        "C": 257,
        "n": 0.23
      },
      "recommended_cutting": {
        "turning": {
          "carbide": {
            "speed": {
              "min": 121,
              "opt": 162,
              "max": 218
            }
          }
        }
      },
      "machinability": "Fair - moderate chip control",
      "tooling": {
        "primary": "Uncoated Carbide or PCD",
        "insert_grade": "K10-K20 Uncoated",
        "coating": [
          "None",
          "TiN (optional)"
        ],
        "geometry": "Sharp positive rake 10-15\u00b0, polished rake face",
        "coolant": "Flood coolant recommended",
        "notes": "High helix cutters, 2-3 flute for chip evacuation"
      },
      "applications": [
        "heavy_springs",
        "bridge_bearings",
        "gear_blanks"
      ],
      "chipFormation": {
        "chipType": {
          "primary": "CONTINUOUS",
          "secondary": "varies with parameters"
        },
        "shearAngle": {
          "value": 30,
          "unit": "degrees",
          "range": {
            "min": 25,
            "max": 36
          }
        },
        "chipCompressionRatio": {
          "value": 2.0,
          "range": {
            "min": 1.5,
            "max": 3.5
          }
        },
        "segmentationFrequency": {
          "value": 20,
          "unit": "kHz"
        },
        "builtUpEdge": {
          "tendency": "MODERATE",
          "speedRange": {
            "min": 10,
            "max": 40,
            "unit": "m/min"
          }
        },
        "breakability": {
          "rating": "FAIR",
          "chipBreakerRequired": false
        },
        "colorAtSpeed": {
          "slow": "silver",
          "optimal": "straw",
          "high": "blue"
        }
      },
      "friction": {
        "toolChipInterface": {
          "dry": 0.4,
          "withCoolant": 0.26,
          "withMQL": 0.31
        },
        "toolWorkpieceInterface": {
          "dry": 0.33,
          "withCoolant": 0.22
        },
        "contactLength": {
          "stickingZone": {
            "ratio": 0.35
          },
          "slidingZone": {
            "ratio": 0.65
          }
        },
        "seizureTemperature": {
          "value": 800,
          "unit": "C"
        },
        "adhesionTendency": {
          "rating": "HIGH"
        },
        "abrasiveness": {
          "rating": "LOW"
        },
        "diffusionWearTendency": {
          "rating": "MODERATE"
        }
      },
      "thermalMachining": {
        "cuttingTemperature": {
          "model": "empirical",
          "coefficients": {
            "a": 180,
            "b": 0.22,
            "c": 0.08
          },
          "maxRecommended": {
            "value": 450,
            "unit": "C"
          }
        },
        "heatPartition": {
          "chip": 0.85,
          "tool": 0.09,
          "workpiece": 0.05,
          "coolant": 0.01
        },
        "coolantEffectiveness": {
          "flood": 0.3,
          "mist": 0.1,
          "mql": 0.22,
          "cryogenic": 0.35
        },
        "thermalDamageThreshold": {
          "whiteLayer": 530,
          "overTempering": 270,
          "burning": 650
        }
      },
      "surfaceIntegrity": {
        "residualStress": {
          "surface": -60,
          "subsurface": 36,
          "unit": "MPa",
          "depth": 50
        },
        "workHardening": {
          "depthAffected": 65,
          "hardnessIncrease": 12,
          "strainHardeningExponent": 0.15
        },
        "surfaceRoughness": {
          "roughing": {
            "Ra": 4.5
          },
          "finishing": {
            "Ra": 0.8
          },
          "unit": "um"
        },
        "metallurgicalDamage": {
          "whiteLayerRisk": "NONE",
          "microcrackRisk": "LOW"
        },
        "burr": {
          "tendency": "HIGH",
          "type": "rollover"
        }
      },
      "statisticalData": {
        "dataPoints": 95,
        "confidenceLevel": 0.86,
        "standardDeviation": {
          "speed": 3.2,
          "force": 165,
          "toolLife": 11
        },
        "sources": [
          "ASM Handbook Vol 16",
          "Machining Data Handbook 3rd Ed"
        ],
        "lastValidated": "2026-Q1",
        "reliability": "ESTIMATED"
      },
      "_category": "N_NONFERROUS",
      "_subcategory": "bearing_steel"
    },
    {
      "id": "N-CU-143",
      "name": "C52100 Phosphor Bronze C H02",
      "designation": {
        "uns": "C52100",
        "din": "2.1030",
        "en": "CW453K"
      },
      "iso_group": "N",
      "material_class": "Copper - Bronze (Cu-Sn)",
      "condition": "H02",
      "condition_description": "1/2 Hard",
      "composition": {
        "Cu": 92.0,
        "Sn": 8.0,
        "P": 0.1
      },
      "physical": {
        "density": 8800,
        "thermal_conductivity": 62,
        "elastic_modulus": 110000,
        "poissons_ratio": 0.34
      },
      "mechanical": {
        "tensile_strength": {
          "typical": 475
        },
        "yield_strength": {
          "typical": 247
        },
        "elongation": {
          "typical": 35
        }
      },
      "kienzle": {
        "kc1_1": 1184,
        "mc": 0.25
      },
      "taylor": {
        "C": 254,
        "n": 0.23
      },
      "recommended_cutting": {
        "turning": {
          "carbide": {
            "speed": {
              "min": 123,
              "opt": 164,
              "max": 221
            }
          }
        }
      },
      "machinability": "Fair - moderate chip control",
      "tooling": {
        "primary": "Uncoated Carbide or PCD",
        "insert_grade": "K10-K20 Uncoated",
        "coating": [
          "None",
          "TiN (optional)"
        ],
        "geometry": "Sharp positive rake 10-15\u00b0, polished rake face",
        "coolant": "Flood coolant recommended",
        "notes": "High helix cutters, 2-3 flute for chip evacuation"
      },
      "applications": [
        "heavy_springs",
        "bridge_bearings",
        "gear_blanks"
      ],
      "chipFormation": {
        "chipType": {
          "primary": "CONTINUOUS",
          "secondary": "varies with parameters"
        },
        "shearAngle": {
          "value": 30,
          "unit": "degrees",
          "range": {
            "min": 25,
            "max": 36
          }
        },
        "chipCompressionRatio": {
          "value": 2.0,
          "range": {
            "min": 1.5,
            "max": 3.5
          }
        },
        "segmentationFrequency": {
          "value": 20,
          "unit": "kHz"
        },
        "builtUpEdge": {
          "tendency": "MODERATE",
          "speedRange": {
            "min": 10,
            "max": 40,
            "unit": "m/min"
          }
        },
        "breakability": {
          "rating": "FAIR",
          "chipBreakerRequired": false
        },
        "colorAtSpeed": {
          "slow": "silver",
          "optimal": "straw",
          "high": "blue"
        }
      },
      "friction": {
        "toolChipInterface": {
          "dry": 0.4,
          "withCoolant": 0.26,
          "withMQL": 0.31
        },
        "toolWorkpieceInterface": {
          "dry": 0.33,
          "withCoolant": 0.22
        },
        "contactLength": {
          "stickingZone": {
            "ratio": 0.35
          },
          "slidingZone": {
            "ratio": 0.65
          }
        },
        "seizureTemperature": {
          "value": 800,
          "unit": "C"
        },
        "adhesionTendency": {
          "rating": "HIGH"
        },
        "abrasiveness": {
          "rating": "LOW"
        },
        "diffusionWearTendency": {
          "rating": "MODERATE"
        }
      },
      "thermalMachining": {
        "cuttingTemperature": {
          "model": "empirical",
          "coefficients": {
            "a": 180,
            "b": 0.22,
            "c": 0.08
          },
          "maxRecommended": {
            "value": 450,
            "unit": "C"
          }
        },
        "heatPartition": {
          "chip": 0.85,
          "tool": 0.09,
          "workpiece": 0.05,
          "coolant": 0.01
        },
        "coolantEffectiveness": {
          "flood": 0.3,
          "mist": 0.1,
          "mql": 0.22,
          "cryogenic": 0.35
        },
        "thermalDamageThreshold": {
          "whiteLayer": 530,
          "overTempering": 270,
          "burning": 650
        }
      },
      "surfaceIntegrity": {
        "residualStress": {
          "surface": -60,
          "subsurface": 36,
          "unit": "MPa",
          "depth": 50
        },
        "workHardening": {
          "depthAffected": 65,
          "hardnessIncrease": 12,
          "strainHardeningExponent": 0.15
        },
        "surfaceRoughness": {
          "roughing": {
            "Ra": 4.5
          },
          "finishing": {
            "Ra": 0.8
          },
          "unit": "um"
        },
        "metallurgicalDamage": {
          "whiteLayerRisk": "NONE",
          "microcrackRisk": "LOW"
        },
        "burr": {
          "tendency": "HIGH",
          "type": "rollover"
        }
      },
      "statisticalData": {
        "dataPoints": 95,
        "confidenceLevel": 0.86,
        "standardDeviation": {
          "speed": 3.2,
          "force": 165,
          "toolLife": 11
        },
        "sources": [
          "ASM Handbook Vol 16",
          "Machining Data Handbook 3rd Ed"
        ],
        "lastValidated": "2026-Q1",
        "reliability": "ESTIMATED"
      },
      "_category": "N_NONFERROUS",
      "_subcategory": "bearing_steel"
    },
    {
      "id": "N-CU-144",
      "name": "C52100 Phosphor Bronze C H04",
      "designation": {
        "uns": "C52100",
        "din": "2.1030",
        "en": "CW453K"
      },
      "iso_group": "N",
      "material_class": "Copper - Bronze (Cu-Sn)",
      "condition": "H04",
      "condition_description": "Hard",
      "composition": {
        "Cu": 92.0,
        "Sn": 8.0,
        "P": 0.1
      },
      "physical": {
        "density": 8800,
        "thermal_conductivity": 62,
        "elastic_modulus": 110000,
        "poissons_ratio": 0.34
      },
      "mechanical": {
        "tensile_strength": {
          "typical": 570
        },
        "yield_strength": {
          "typical": 330
        },
        "elongation": {
          "typical": 22
        }
      },
      "kienzle": {
        "kc1_1": 1219,
        "mc": 0.25
      },
      "taylor": {
        "C": 249,
        "n": 0.23
      },
      "recommended_cutting": {
        "turning": {
          "carbide": {
            "speed": {
              "min": 126,
              "opt": 169,
              "max": 228
            }
          }
        }
      },
      "machinability": "Good - improved chip breaking",
      "tooling": {
        "primary": "Uncoated Carbide or PCD",
        "insert_grade": "K10-K20 Uncoated",
        "coating": [
          "None",
          "TiN (optional)"
        ],
        "geometry": "Sharp positive rake 10-15\u00b0, polished rake face",
        "coolant": "Flood coolant recommended",
        "notes": "High helix cutters, 2-3 flute for chip evacuation"
      },
      "applications": [
        "heavy_springs",
        "bridge_bearings",
        "gear_blanks"
      ],
      "chipFormation": {
        "chipType": {
          "primary": "CONTINUOUS",
          "secondary": "varies with parameters"
        },
        "shearAngle": {
          "value": 30,
          "unit": "degrees",
          "range": {
            "min": 25,
            "max": 36
          }
        },
        "chipCompressionRatio": {
          "value": 2.0,
          "range": {
            "min": 1.5,
            "max": 3.5
          }
        },
        "segmentationFrequency": {
          "value": 20,
          "unit": "kHz"
        },
        "builtUpEdge": {
          "tendency": "MODERATE",
          "speedRange": {
            "min": 10,
            "max": 40,
            "unit": "m/min"
          }
        },
        "breakability": {
          "rating": "FAIR",
          "chipBreakerRequired": false
        },
        "colorAtSpeed": {
          "slow": "silver",
          "optimal": "straw",
          "high": "blue"
        }
      },
      "friction": {
        "toolChipInterface": {
          "dry": 0.4,
          "withCoolant": 0.26,
          "withMQL": 0.31
        },
        "toolWorkpieceInterface": {
          "dry": 0.33,
          "withCoolant": 0.22
        },
        "contactLength": {
          "stickingZone": {
            "ratio": 0.35
          },
          "slidingZone": {
            "ratio": 0.65
          }
        },
        "seizureTemperature": {
          "value": 800,
          "unit": "C"
        },
        "adhesionTendency": {
          "rating": "HIGH"
        },
        "abrasiveness": {
          "rating": "LOW"
        },
        "diffusionWearTendency": {
          "rating": "MODERATE"
        }
      },
      "thermalMachining": {
        "cuttingTemperature": {
          "model": "empirical",
          "coefficients": {
            "a": 180,
            "b": 0.22,
            "c": 0.08
          },
          "maxRecommended": {
            "value": 450,
            "unit": "C"
          }
        },
        "heatPartition": {
          "chip": 0.85,
          "tool": 0.09,
          "workpiece": 0.05,
          "coolant": 0.01
        },
        "coolantEffectiveness": {
          "flood": 0.3,
          "mist": 0.1,
          "mql": 0.22,
          "cryogenic": 0.35
        },
        "thermalDamageThreshold": {
          "whiteLayer": 530,
          "overTempering": 270,
          "burning": 650
        }
      },
      "surfaceIntegrity": {
        "residualStress": {
          "surface": -60,
          "subsurface": 36,
          "unit": "MPa",
          "depth": 50
        },
        "workHardening": {
          "depthAffected": 65,
          "hardnessIncrease": 12,
          "strainHardeningExponent": 0.15
        },
        "surfaceRoughness": {
          "roughing": {
            "Ra": 4.5
          },
          "finishing": {
            "Ra": 0.8
          },
          "unit": "um"
        },
        "metallurgicalDamage": {
          "whiteLayerRisk": "NONE",
          "microcrackRisk": "LOW"
        },
        "burr": {
          "tendency": "HIGH",
          "type": "rollover"
        }
      },
      "statisticalData": {
        "dataPoints": 95,
        "confidenceLevel": 0.86,
        "standardDeviation": {
          "speed": 3.2,
          "force": 165,
          "toolLife": 11
        },
        "sources": [
          "ASM Handbook Vol 16",
          "Machining Data Handbook 3rd Ed"
        ],
        "lastValidated": "2026-Q1",
        "reliability": "ESTIMATED"
      },
      "_category": "N_NONFERROUS",
      "_subcategory": "bearing_steel"
    },
    {
      "id": "N-CU-145",
      "name": "C52100 Phosphor Bronze C H06",
      "designation": {
        "uns": "C52100",
        "din": "2.1030",
        "en": "CW453K"
      },
      "iso_group": "N",
      "material_class": "Copper - Bronze (Cu-Sn)",
      "condition": "H06",
      "condition_description": "Extra Hard",
      "composition": {
        "Cu": 92.0,
        "Sn": 8.0,
        "P": 0.1
      },
      "physical": {
        "density": 8800,
        "thermal_conductivity": 62,
        "elastic_modulus": 110000,
        "poissons_ratio": 0.34
      },
      "mechanical": {
        "tensile_strength": {
          "typical": 615
        },
        "yield_strength": {
          "typical": 371
        },
        "elongation": {
          "typical": 16
        }
      },
      "kienzle": {
        "kc1_1": 1235,
        "mc": 0.25
      },
      "taylor": {
        "C": 247,
        "n": 0.23
      },
      "recommended_cutting": {
        "turning": {
          "carbide": {
            "speed": {
              "min": 130,
              "opt": 174,
              "max": 234
            }
          }
        }
      },
      "machinability": "Very good - excellent chip control",
      "tooling": {
        "primary": "Uncoated Carbide or PCD",
        "insert_grade": "K10-K20 Uncoated",
        "coating": [
          "None",
          "TiN (optional)"
        ],
        "geometry": "Sharp positive rake 10-15\u00b0, polished rake face",
        "coolant": "Flood coolant recommended",
        "notes": "High helix cutters, 2-3 flute for chip evacuation"
      },
      "applications": [
        "heavy_springs",
        "bridge_bearings",
        "gear_blanks"
      ],
      "chipFormation": {
        "chipType": {
          "primary": "CONTINUOUS",
          "secondary": "varies with parameters"
        },
        "shearAngle": {
          "value": 30,
          "unit": "degrees",
          "range": {
            "min": 25,
            "max": 36
          }
        },
        "chipCompressionRatio": {
          "value": 2.0,
          "range": {
            "min": 1.5,
            "max": 3.5
          }
        },
        "segmentationFrequency": {
          "value": 20,
          "unit": "kHz"
        },
        "builtUpEdge": {
          "tendency": "MODERATE",
          "speedRange": {
            "min": 10,
            "max": 40,
            "unit": "m/min"
          }
        },
        "breakability": {
          "rating": "FAIR",
          "chipBreakerRequired": false
        },
        "colorAtSpeed": {
          "slow": "silver",
          "optimal": "straw",
          "high": "blue"
        }
      },
      "friction": {
        "toolChipInterface": {
          "dry": 0.4,
          "withCoolant": 0.26,
          "withMQL": 0.31
        },
        "toolWorkpieceInterface": {
          "dry": 0.33,
          "withCoolant": 0.22
        },
        "contactLength": {
          "stickingZone": {
            "ratio": 0.35
          },
          "slidingZone": {
            "ratio": 0.65
          }
        },
        "seizureTemperature": {
          "value": 800,
          "unit": "C"
        },
        "adhesionTendency": {
          "rating": "HIGH"
        },
        "abrasiveness": {
          "rating": "LOW"
        },
        "diffusionWearTendency": {
          "rating": "MODERATE"
        }
      },
      "thermalMachining": {
        "cuttingTemperature": {
          "model": "empirical",
          "coefficients": {
            "a": 180,
            "b": 0.22,
            "c": 0.08
          },
          "maxRecommended": {
            "value": 450,
            "unit": "C"
          }
        },
        "heatPartition": {
          "chip": 0.85,
          "tool": 0.09,
          "workpiece": 0.05,
          "coolant": 0.01
        },
        "coolantEffectiveness": {
          "flood": 0.3,
          "mist": 0.1,
          "mql": 0.22,
          "cryogenic": 0.35
        },
        "thermalDamageThreshold": {
          "whiteLayer": 530,
          "overTempering": 270,
          "burning": 650
        }
      },
      "surfaceIntegrity": {
        "residualStress": {
          "surface": -60,
          "subsurface": 36,
          "unit": "MPa",
          "depth": 50
        },
        "workHardening": {
          "depthAffected": 65,
          "hardnessIncrease": 12,
          "strainHardeningExponent": 0.15
        },
        "surfaceRoughness": {
          "roughing": {
            "Ra": 4.5
          },
          "finishing": {
            "Ra": 0.8
          },
          "unit": "um"
        },
        "metallurgicalDamage": {
          "whiteLayerRisk": "NONE",
          "microcrackRisk": "LOW"
        },
        "burr": {
          "tendency": "HIGH",
          "type": "rollover"
        }
      },
      "statisticalData": {
        "dataPoints": 95,
        "confidenceLevel": 0.86,
        "standardDeviation": {
          "speed": 3.2,
          "force": 165,
          "toolLife": 11
        },
        "sources": [
          "ASM Handbook Vol 16",
          "Machining Data Handbook 3rd Ed"
        ],
        "lastValidated": "2026-Q1",
        "reliability": "ESTIMATED"
      },
      "_category": "N_NONFERROUS",
      "_subcategory": "bearing_steel"
    },
    {
      "id": "N-CU-146",
      "name": "C52100 Phosphor Bronze C H08",
      "designation": {
        "uns": "C52100",
        "din": "2.1030",
        "en": "CW453K"
      },
      "iso_group": "N",
      "material_class": "Copper - Bronze (Cu-Sn)",
      "condition": "H08",
      "condition_description": "Spring",
      "composition": {
        "Cu": 92.0,
        "Sn": 8.0,
        "P": 0.1
      },
      "physical": {
        "density": 8800,
        "thermal_conductivity": 62,
        "elastic_modulus": 110000,
        "poissons_ratio": 0.34
      },
      "mechanical": {
        "tensile_strength": {
          "typical": 653
        },
        "yield_strength": {
          "typical": 412
        },
        "elongation": {
          "typical": 11
        }
      },
      "kienzle": {
        "kc1_1": 1249,
        "mc": 0.25
      },
      "taylor": {
        "C": 245,
        "n": 0.23
      },
      "recommended_cutting": {
        "turning": {
          "carbide": {
            "speed": {
              "min": 134,
              "opt": 179,
              "max": 241
            }
          }
        }
      },
      "machinability": "Very good - excellent chip control",
      "tooling": {
        "primary": "Uncoated Carbide or PCD",
        "insert_grade": "K10-K20 Uncoated",
        "coating": [
          "None",
          "TiN (optional)"
        ],
        "geometry": "Sharp positive rake 10-15\u00b0, polished rake face",
        "coolant": "Flood coolant recommended",
        "notes": "High helix cutters, 2-3 flute for chip evacuation"
      },
      "applications": [
        "heavy_springs",
        "bridge_bearings",
        "gear_blanks"
      ],
      "chipFormation": {
        "chipType": {
          "primary": "CONTINUOUS",
          "secondary": "varies with parameters"
        },
        "shearAngle": {
          "value": 30,
          "unit": "degrees",
          "range": {
            "min": 25,
