Repository: markjvillanueva3-cloud/PRISMV9

# PRISM — Manufacturing Intelligence Platform

PRISM is a physics-based manufacturing intelligence system for CNC machining operations. It combines a Model Context Protocol (MCP) server, a Python CAD/CAM engine, and a React web frontend into an 11-layer architecture (L0-L10) that covers everything from raw material constants to operator-facing production planning.

**SAFETY CRITICAL**: This system supports live CNC machine operation. Incorrect parameters can cause equipment damage, tool breakage, or operator injury. All outputs are starting recommendations that must be verified against machine capabilities before use.

---

File: data/materials/H_HARDENED/spring_steel_verified.json (part 1 of 3)
{
  "materials": [
    {
      "material_id": "AS-5160-QT45",
      "name": "AISI 5160 Q&T 45 HRC",
      "iso_group": "H",
      "material_type": "steel",
      "subcategory": "spring_steel",
      "condition": "qt_45",
      "data_quality": "reference",
      "data_sources": [
        "ASM_Metals_Handbook",
        "Machining_Data_Handbook",
        "Sandvik_Technical_Guide",
        "deep_accuracy_v1",
        "deep_accuracy_v2"
      ],
      "physical": {
        "density": 7850,
        "melting_point": 1410,
        "specific_heat": 477,
        "thermal_conductivity": 43,
        "thermal_expansion": 11.2,
        "elastic_modulus": 205,
        "poisson_ratio": 0.29,
        "shear_modulus": 80,
        "bulk_modulus": 163,
        "solidus_temperature": 1410,
        "liquidus_temperature": 1450
      },
      "mechanical": {
        "hardness": {
          "brinell": 421,
          "vickers": 442,
          "rockwell_c": 45,
          "rockwell_b": null
        },
        "tensile_strength": {
          "typical": 1452,
          "min": 1307,
          "max": 1597
        },
        "yield_strength": {
          "typical": 1307,
          "min": 1176,
          "max": 1438
        },
        "elongation": 9.3,
        "reduction_of_area": 16.7,
        "impact_strength": 38,
        "fatigue_strength": 653,
        "fracture_toughness": 54,
        "compressive_strength": 1525,
        "shear_strength": 871
      },
      "kienzle": {
        "kc1_1": 7260.0,
        "mc": 0.25,
        "kc1_1_milling": 2268.1,
        "mc_milling": 0.255,
        "kc1_1_drilling": 2484.1,
        "mc_drilling": 0.2625,
        "kc1_1_boring": 2203.3,
        "mc_boring": 0.25,
        "kc1_1_reaming": 2332.9,
        "mc_reaming": 0.2575
      },
      "johnson_cook": {
        "A": 650,
        "B": 630,
        "n": 0.2,
        "C": 0.014,
        "m": 1.02,
        "T_melt": 1495,
        "T_ref": 25,
        "epsilon_dot_ref": 1.0,
        "T_transition": 300
      },
      "taylor": {
        "C": 173.2,
        "n": 0.22,
        "C_carbide": 173.2,
        "n_carbide": 0.22,
        "C_ceramic": 418.5,
        "n_ceramic": 0.34,
        "C_cbn": 118,
        "n_cbn": 0.153,
        "C_hss": 34.6,
        "n_hss": 0.1
      },
      "cutting_recommendations": {
        "turning": {
          "speed_roughing": 108.1,
          "speed_finishing": 199.6,
          "feed_roughing": 0.25,
          "feed_finishing": 0.1,
          "doc_roughing": 3.0,
          "doc_finishing": 0.3,
          "coolant_type": "flood_emulsion",
          "coolant_pressure": 40
        },
        "milling": {
          "speed_roughing": 124.3,
          "speed_finishing": 229.5,
          "feed_per_tooth_roughing": 0.0875,
          "feed_per_tooth_finishing": 0.035,
          "doc_roughing": 2.4,
          "doc_finishing": 0.24,
          "ae_roughing_pct": 40,
          "ae_finishing_pct": 8,
          "woc_roughing": 1.2,
          "woc_finishing": 0.12
        },
        "tool_material": {
          "recommended_grade": "Coated carbide",
          "coating_recommendation": "TiAlN",
          "geometry_recommendation": "Neutral"
        },
        "drilling": {
          "speed": 70.3,
          "feed_per_rev": 0.0875,
          "peck_depth_ratio": 0.5,
          "point_angle": 130,
          "coolant_type": "flood_emulsion",
          "coolant_through": true
        },
        "coolant": {
          "type": "Flood emulsion",
          "pressure": 40,
          "flow_rate": 45
        }
      },
      "machinability": {
        "aisi_rating": 40,
        "relative_to_1212": 0.3,
        "surface_finish_tendency": "moderate",
        "tool_wear_pattern": "abrasive_flank",
        "recommended_operations": [
          "turning",
          "milling",
          "drilling",
          "hard_turning",
          "grinding"
        ]
      },
      "_verified": {
        "session": 99,
        "date": "2026-02-27",
        "method": "batch_enhancement_v10_physics_correlation",
        "params": 165,
        "prior_method": "handbook_reference_with_physics_scaling",
        "prior_params": 127
      },
      "chip_formation": {
        "segmentation_frequency": "low",
        "shear_angle": 30.5,
        "chip_compression_ratio": 1.86,
        "chip_type": "continuous",
        "chip_breaking": "moderate",
        "built_up_edge_tendency": "low",
        "work_hardening_severity": "low",
        "edge_radius_sensitivity": "moderate"
      },
      "surface": {
        "achievable_ra_turning": 0.2,
        "achievable_ra_milling": 0.4,
        "achievable_ra_grinding": 0.05,
        "surface_integrity_sensitivity": "moderate",
        "white_layer_risk": "very_high"
      },
      "thermal": {
        "cutting_temperature_factor": 1.6,
        "heat_partition_ratio": 0.375,
        "thermal_softening_onset": 600,
        "hot_hardness_retention": "low",
        "cryogenic_machinability": "moderate"
      },
      "weldability": {
        "rating": "fair",
        "carbon_equivalent": 0.776,
        "preheat_temperature": 200,
        "postweld_treatment": "stress_relief_required"
      },
      "standards": {
        "din": "60Cr3",
        "en": "1.7177",
        "uns": "G51600"
      },
      "composition": {
        "C": {
          "min": 0.56,
          "max": 0.64,
          "typical": 0.6
        },
        "Mn": {
          "min": 0.75,
          "max": 1,
          "typical": 0.88
        },
        "Cr": {
          "min": 0.7,
          "max": 0.9,
          "typical": 0.8
        }
      },
      "tribology": {
        "sliding_friction": 0.4,
        "adhesion_tendency": "none",
        "galling_tendency": "low",
        "welding_temperature": 1300,
        "oxide_stability": "good",
        "lubricity_response": "poor",
        "friction_coefficient": 0.395,
        "friction_coefficient_dry": 0.395,
        "friction_coefficient_flood": 0.226,
        "friction_coefficient_mql": 0.169,
        "abrasiveness": "very_high",
        "crater_wear_coefficient": 0.002,
        "flank_wear_coefficient": 0.0049,
        "wear_coefficient": 0.00345
      },
      "surface_integrity": {
        "achievable_roughness": {
          "Ra_min": 0.2,
          "Ra_typical": 0.8
        },
        "residual_stress_tendency": "compressive",
        "white_layer_tendency": "high",
        "work_hardening_depth": 0.03,
        "microstructure_stability": "good",
        "burr_formation": "very_low",
        "surface_defect_sensitivity": "moderate",
        "polishability": "excellent",
        "white_layer_risk": "very_high",
        "surface_roughness_achievable": 0.2,
        "burr_formation_tendency": "none",
        "minimum_uncut_chip_thickness": 0.003,
        "ploughing_force_coefficient": 0.15,
        "microstructure_sensitivity": "moderate"
      },
      "thermal_machining": {
        "cutting_temperature_coefficient": 0.9,
        "heat_partition_to_chip": 0.65,
        "heat_partition_to_tool": 0.2,
        "heat_partition_to_workpiece": 0.15,
        "thermal_softening_onset": 650,
        "recrystallization_temperature": 600.0,
        "hot_hardness_retention": "good",
        "thermal_shock_sensitivity": "moderate",
        "heat_partition_coefficient": 0.625,
        "maximum_cutting_temperature": 1000,
        "emissivity": 0.35,
        "heat_transfer_coefficient": 17492.7,
        "thermal_diffusivity": 19.968,
        "critical_temperature": 1000,
        "phase_transformation_temperature": 720.0
      },
      "statistics": {
        "dataPoints": 95,
        "confidenceLevel": 0.88,
        "standardDeviation": {
          "speed": 3.2,
          "force": 165,
          "toolLife": 11
        },
        "sources": [
          "ASM_Metals_Handbook",
          "Machining_Data_Handbook",
          "Sandvik_Technical_Guide"
        ],
        "lastValidated": "2026-Q1",
        "reliability": "VERIFIED"
      },
      "_accuracy": {
        "pass": "deep_accuracy_v2",
        "date": "2026-02-27",
        "alloy_match": "5160",
        "match_method": "exact_alloy",
        "match_quality": 1.0,
        "subcategory_resolved": "spring_steel",
        "johnson_cook": {
          "confidence": "INTERPOLATED",
          "source": "Interpolated_51xx"
        },
        "kienzle": {
          "confidence": "SUBCATEGORY_SPECIFIC",
          "source": "VDI3323_spring_steel_HB_scaled"
        },
        "taylor": {
          "confidence": "MEDIUM_HIGH",
          "source": "subcategory_spring_steel_alloy_scaled"
        },
        "chip_formation": {
          "confidence": "MEDIUM_HIGH",
          "source": "subcategory_spring_steel"
        },
        "cutting_recommendations": {
          "confidence": "MEDIUM_HIGH",
          "source": "multi_factor_spring_steel"
        },
        "tribology": {
          "confidence": "MEDIUM_HIGH",
          "source": "subcategory_spring_steel"
        },
        "surface_integrity": {
          "confidence": "MEDIUM_HIGH",
          "source": "subcategory_spring_steel"
        },
        "thermal_machining": {
          "confidence": "MEDIUM_HIGH",
          "source": "subcategory_spring_steel"
        },
        "thermal_conductivity": {
          "confidence": "MEDIUM_HIGH",
          "source": "existing_validated"
        },
        "overall_confidence": "SUBCATEGORY_SPECIFIC",
        "v2_corrections": 3,
        "physical_properties": {
          "confidence": "VERIFIED",
          "source": "web_database"
        }
      }
    },
    {
      "material_id": "AS-5160-QT48",
      "name": "AISI 5160 Q&T 48 HRC",
      "iso_group": "H",
      "material_type": "steel",
      "subcategory": "spring_steel",
      "condition": "qt_48",
      "data_quality": "reference",
      "data_sources": [
        "ASM_Metals_Handbook",
        "Machining_Data_Handbook",
        "Sandvik_Technical_Guide",
        "deep_accuracy_v1",
        "deep_accuracy_v2"
      ],
      "physical": {
        "density": 7850,
        "melting_point": 1410,
        "specific_heat": 477,
        "thermal_conductivity": 43,
        "thermal_expansion": 11.2,
        "elastic_modulus": 205,
        "poisson_ratio": 0.29,
        "shear_modulus": 80,
        "bulk_modulus": 163,
        "solidus_temperature": 1410,
        "liquidus_temperature": 1450
      },
      "mechanical": {
        "hardness": {
          "brinell": 457,
          "vickers": 480,
          "rockwell_c": 48,
          "rockwell_b": null
        },
        "tensile_strength": {
          "typical": 1577,
          "min": 1419,
          "max": 1735
        },
        "yield_strength": {
          "typical": 1419,
          "min": 1277,
          "max": 1561
        },
        "elongation": 8.7,
        "reduction_of_area": 15.7,
        "impact_strength": 34,
        "fatigue_strength": 710,
        "fracture_toughness": 51,
        "compressive_strength": 1656,
        "shear_strength": 946
      },
      "kienzle": {
        "kc1_1": 7885.0,
        "mc": 0.25,
        "kc1_1_milling": 2340.0,
        "mc_milling": 0.255,
        "kc1_1_drilling": 2562.8,
        "mc_drilling": 0.2625,
        "kc1_1_boring": 2273.1,
        "mc_boring": 0.25,
        "kc1_1_reaming": 2406.8,
        "mc_reaming": 0.2575
      },
      "johnson_cook": {
        "A": 650,
        "B": 630,
        "n": 0.2,
        "C": 0.014,
        "m": 1.02,
        "T_melt": 1495,
        "T_ref": 25,
        "epsilon_dot_ref": 1.0,
        "T_transition": 300
      },
      "taylor": {
        "C": 162.2,
        "n": 0.22,
        "C_carbide": 162.2,
        "n_carbide": 0.22,
        "C_ceramic": 391.9,
        "n_ceramic": 0.34,
        "C_cbn": 107,
        "n_cbn": 0.142,
        "C_hss": 32.4,
        "n_hss": 0.1
      },
      "cutting_recommendations": {
        "turning": {
          "speed_roughing": 102.9,
          "speed_finishing": 190.0,
          "feed_roughing": 0.25,
          "feed_finishing": 0.1,
          "doc_roughing": 3.0,
          "doc_finishing": 0.3,
          "coolant_type": "flood_emulsion",
          "coolant_pressure": 40
        },
        "milling": {
          "speed_roughing": 118.4,
          "speed_finishing": 218.5,
          "feed_per_tooth_roughing": 0.0875,
          "feed_per_tooth_finishing": 0.035,
          "doc_roughing": 2.4,
          "doc_finishing": 0.24,
          "ae_roughing_pct": 40,
          "ae_finishing_pct": 8,
          "woc_roughing": 1.2,
          "woc_finishing": 0.12
        },
        "tool_material": {
          "recommended_grade": "Coated carbide",
          "coating_recommendation": "TiAlN",
          "geometry_recommendation": "Neutral"
        },
        "drilling": {
          "speed": 66.9,
          "feed_per_rev": 0.0875,
          "peck_depth_ratio": 0.5,
          "point_angle": 130,
          "coolant_type": "flood_emulsion",
          "coolant_through": true
        },
        "coolant": {
          "type": "Flood emulsion",
          "pressure": 40,
          "flow_rate": 45
        }
      },
      "machinability": {
        "aisi_rating": 36,
        "relative_to_1212": 0.27,
        "surface_finish_tendency": "moderate",
        "tool_wear_pattern": "abrasive_flank",
        "recommended_operations": [
          "turning",
          "milling",
          "drilling",
          "hard_turning",
          "grinding"
        ]
      },
      "_verified": {
        "session": 99,
        "date": "2026-02-27",
        "method": "batch_enhancement_v10_physics_correlation",
        "params": 165,
        "prior_method": "handbook_reference_with_physics_scaling",
        "prior_params": 127
      },
      "chip_formation": {
        "segmentation_frequency": "low",
        "shear_angle": 30.9,
        "chip_compression_ratio": 1.81,
        "chip_type": "continuous",
        "chip_breaking": "moderate",
        "built_up_edge_tendency": "low",
        "work_hardening_severity": "low",
        "edge_radius_sensitivity": "moderate"
      },
      "surface": {
        "achievable_ra_turning": 0.2,
        "achievable_ra_milling": 0.4,
        "achievable_ra_grinding": 0.05,
        "surface_integrity_sensitivity": "moderate",
        "white_layer_risk": "very_high"
      },
      "thermal": {
        "cutting_temperature_factor": 1.6,
        "heat_partition_ratio": 0.375,
        "thermal_softening_onset": 600,
        "hot_hardness_retention": "low",
        "cryogenic_machinability": "moderate"
      },
      "weldability": {
        "rating": "poor",
        "carbon_equivalent": 0.839,
        "preheat_temperature": 200,
        "postweld_treatment": "stress_relief_required"
      },
      "standards": {
        "din": "60Cr3",
        "en": "1.7177",
        "uns": "G51600"
      },
      "composition": {
        "C": {
          "min": 0.56,
          "max": 0.64,
          "typical": 0.6
        },
        "Mn": {
          "min": 0.75,
          "max": 1,
          "typical": 0.88
        },
        "Cr": {
          "min": 0.7,
          "max": 0.9,
          "typical": 0.8
        }
      },
      "tribology": {
        "sliding_friction": 0.4,
        "adhesion_tendency": "none",
        "galling_tendency": "low",
        "welding_temperature": 1300,
        "oxide_stability": "good",
        "lubricity_response": "poor",
        "friction_coefficient": 0.39,
        "friction_coefficient_dry": 0.39,
        "friction_coefficient_flood": 0.223,
        "friction_coefficient_mql": 0.167,
        "abrasiveness": "very_high",
        "crater_wear_coefficient": 0.002,
        "flank_wear_coefficient": 0.00511,
        "wear_coefficient": 0.00356
      },
      "surface_integrity": {
        "achievable_roughness": {
          "Ra_min": 0.2,
          "Ra_typical": 0.8
        },
        "residual_stress_tendency": "compressive",
        "white_layer_tendency": "high",
        "work_hardening_depth": 0.03,
        "microstructure_stability": "good",
        "burr_formation": "very_low",
        "surface_defect_sensitivity": "moderate",
        "polishability": "excellent",
        "white_layer_risk": "very_high",
        "surface_roughness_achievable": 0.2,
        "burr_formation_tendency": "none",
        "minimum_uncut_chip_thickness": 0.003,
        "ploughing_force_coefficient": 0.15,
        "microstructure_sensitivity": "moderate"
      },
      "thermal_machining": {
        "cutting_temperature_coefficient": 0.9,
        "heat_partition_to_chip": 0.65,
        "heat_partition_to_tool": 0.2,
        "heat_partition_to_workpiece": 0.15,
        "thermal_softening_onset": 650,
        "recrystallization_temperature": 600.0,
        "hot_hardness_retention": "good",
        "thermal_shock_sensitivity": "moderate",
        "heat_partition_coefficient": 0.625,
        "maximum_cutting_temperature": 1000,
        "emissivity": 0.35,
        "heat_transfer_coefficient": 17492.7,
        "thermal_diffusivity": 19.968,
        "critical_temperature": 1000,
        "phase_transformation_temperature": 720.0
      },
      "statistics": {
        "dataPoints": 95,
        "confidenceLevel": 0.88,
        "standardDeviation": {
          "speed": 3.2,
          "force": 165,
          "toolLife": 11
        },
        "sources": [
          "ASM_Metals_Handbook",
          "Machining_Data_Handbook",
          "Sandvik_Technical_Guide"
        ],
        "lastValidated": "2026-Q1",
        "reliability": "VERIFIED"
      },
      "_accuracy": {
        "pass": "deep_accuracy_v2",
        "date": "2026-02-27",
        "alloy_match": "5160",
        "match_method": "exact_alloy",
        "match_quality": 1.0,
        "subcategory_resolved": "spring_steel",
        "johnson_cook": {
          "confidence": "INTERPOLATED",
          "source": "Interpolated_51xx"
        },
        "kienzle": {
          "confidence": "SUBCATEGORY_SPECIFIC",
          "source": "VDI3323_spring_steel_HB_scaled"
        },
        "taylor": {
          "confidence": "MEDIUM_HIGH",
          "source": "subcategory_spring_steel_alloy_scaled"
        },
        "chip_formation": {
          "confidence": "MEDIUM_HIGH",
          "source": "subcategory_spring_steel"
        },
        "cutting_recommendations": {
          "confidence": "MEDIUM_HIGH",
          "source": "multi_factor_spring_steel"
        },
        "tribology": {
          "confidence": "MEDIUM_HIGH",
          "source": "subcategory_spring_steel"
        },
        "surface_integrity": {
          "confidence": "MEDIUM_HIGH",
          "source": "subcategory_spring_steel"
        },
        "thermal_machining": {
          "confidence": "MEDIUM_HIGH",
          "source": "subcategory_spring_steel"
        },
        "thermal_conductivity": {
          "confidence": "MEDIUM_HIGH",
          "source": "existing_validated"
        },
        "overall_confidence": "SUBCATEGORY_SPECIFIC",
        "v2_corrections": 3,
        "physical_properties": {
          "confidence": "VERIFIED",
          "source": "web_database"
        }
      }
    },
    {
      "material_id": "AS-5160-QT50",
      "name": "AISI 5160 Q&T 50 HRC",
      "iso_group": "H",
      "material_type": "steel",
      "subcategory": "spring_steel",
      "condition": "qt_50",
      "data_quality": "reference",
      "data_sources": [
        "ASM_Metals_Handbook",
        "Machining_Data_Handbook",
        "Sandvik_Technical_Guide",
        "deep_accuracy_v1",
        "deep_accuracy_v2"
      ],
      "physical": {
        "density": 7850,
        "melting_point": 1410,
        "specific_heat": 477,
        "thermal_conductivity": 43,
        "thermal_expansion": 11.2,
        "elastic_modulus": 205,
        "poisson_ratio": 0.29,
        "shear_modulus": 80,
        "bulk_modulus": 163,
        "solidus_temperature": 1410,
        "liquidus_temperature": 1450
      },
      "mechanical": {
        "hardness": {
          "brinell": 481,
          "vickers": 505,
          "rockwell_c": 50,
          "rockwell_b": null
        },
        "tensile_strength": {
          "typical": 1659,
          "min": 1493,
          "max": 1825
        },
        "yield_strength": {
          "typical": 1493,
          "min": 1344,
          "max": 1642
        },
        "elongation": 8.3,
        "reduction_of_area": 14.9,
        "impact_strength": 31,
        "fatigue_strength": 747,
        "fracture_toughness": 49,
        "compressive_strength": 1742,
        "shear_strength": 995
      },
      "kienzle": {
        "kc1_1": 8295.0,
        "mc": 0.25,
        "kc1_1_milling": 2385.9,
        "mc_milling": 0.255,
        "kc1_1_drilling": 2613.2,
        "mc_drilling": 0.2625,
        "kc1_1_boring": 2317.8,
        "mc_boring": 0.25,
        "kc1_1_reaming": 2454.1,
        "mc_reaming": 0.2575
      },
      "johnson_cook": {
        "A": 650,
        "B": 630,
        "n": 0.2,
        "C": 0.014,
        "m": 1.02,
        "T_melt": 1495,
        "T_ref": 25,
        "epsilon_dot_ref": 1.0,
        "T_transition": 300
      },
      "taylor": {
        "C": 155.7,
        "n": 0.22,
        "C_carbide": 155.7,
        "n_carbide": 0.22,
        "C_ceramic": 376.2,
        "n_ceramic": 0.34,
        "C_cbn": 364,
        "n_cbn": 0.355,
        "C_hss": 31.1,
        "n_hss": 0.1
      },
      "cutting_recommendations": {
        "turning": {
          "speed_roughing": 99.8,
          "speed_finishing": 184.3,
          "feed_roughing": 0.25,
          "feed_finishing": 0.1,
          "doc_roughing": 3.0,
          "doc_finishing": 0.3,
          "coolant_type": "flood_emulsion",
          "coolant_pressure": 40
        },
        "milling": {
          "speed_roughing": 114.8,
          "speed_finishing": 211.9,
          "feed_per_tooth_roughing": 0.0875,
          "feed_per_tooth_finishing": 0.035,
          "doc_roughing": 2.4,
          "doc_finishing": 0.24,
          "ae_roughing_pct": 40,
          "ae_finishing_pct": 8,
          "woc_roughing": 1.2,
          "woc_finishing": 0.12
        },
        "tool_material": {
          "recommended_grade": "Coated carbide",
          "coating_recommendation": "TiAlN",
          "geometry_recommendation": "Neutral"
        },
        "drilling": {
          "speed": 64.9,
          "feed_per_rev": 0.0875,
          "peck_depth_ratio": 0.5,
          "point_angle": 130,
          "coolant_type": "flood_emulsion",
          "coolant_through": true
        },
        "coolant": {
          "type": "Flood emulsion",
          "pressure": 40,
          "flow_rate": 45
        }
      },
      "machinability": {
        "aisi_rating": 34,
        "relative_to_1212": 0.26,
        "surface_finish_tendency": "moderate",
        "tool_wear_pattern": "abrasive_flank",
        "recommended_operations": [
          "turning",
          "milling",
          "drilling",
          "hard_turning",
          "grinding"
        ]
      },
      "_verified": {
        "session": 99,
        "date": "2026-02-27",
        "method": "batch_enhancement_v10_physics_correlation",
        "params": 165,
        "prior_method": "handbook_reference_with_physics_scaling",
        "prior_params": 127
      },
      "chip_formation": {
        "segmentation_frequency": "low",
        "shear_angle": 31.2,
        "chip_compression_ratio": 1.79,
        "chip_type": "continuous",
        "chip_breaking": "moderate",
        "built_up_edge_tendency": "low",
        "work_hardening_severity": "low",
        "edge_radius_sensitivity": "moderate"
      },
      "surface": {
        "achievable_ra_turning": 0.2,
        "achievable_ra_milling": 0.4,
        "achievable_ra_grinding": 0.05,
        "surface_integrity_sensitivity": "moderate",
        "white_layer_risk": "very_high"
      },
      "thermal": {
        "cutting_temperature_factor": 1.6,
        "heat_partition_ratio": 0.375,
        "thermal_softening_onset": 600,
        "hot_hardness_retention": "low",
        "cryogenic_machinability": "moderate"
      },
      "weldability": {
        "rating": "poor",
        "carbon_equivalent": 0.879,
        "preheat_temperature": 200,
        "postweld_treatment": "stress_relief_required"
      },
      "standards": {
        "din": "60Cr3",
        "en": "1.7177",
        "uns": "G51600"
      },
      "composition": {
        "C": {
          "min": 0.56,
          "max": 0.64,
          "typical": 0.6
        },
        "Mn": {
          "min": 0.75,
          "max": 1,
          "typical": 0.88
        },
        "Cr": {
          "min": 0.7,
          "max": 0.9,
          "typical": 0.8
        }
      },
      "tribology": {
        "sliding_friction": 0.4,
        "adhesion_tendency": "none",
        "galling_tendency": "low",
        "welding_temperature": 1300,
        "oxide_stability": "good",
        "lubricity_response": "poor",
        "friction_coefficient": 0.387,
        "friction_coefficient_dry": 0.387,
        "friction_coefficient_flood": 0.221,
        "friction_coefficient_mql": 0.166,
        "abrasiveness": "very_high",
        "crater_wear_coefficient": 0.002,
        "flank_wear_coefficient": 0.00524,
        "wear_coefficient": 0.00362
      },
      "surface_integrity": {
        "achievable_roughness": {
          "Ra_min": 0.2,
          "Ra_typical": 0.8
        },
        "residual_stress_tendency": "compressive",
        "white_layer_tendency": "high",
        "work_hardening_depth": 0.03,
        "microstructure_stability": "good",
        "burr_formation": "very_low",
        "surface_defect_sensitivity": "moderate",
        "polishability": "excellent",
        "white_layer_risk": "very_high",
        "surface_roughness_achievable": 0.2,
        "burr_formation_tendency": "none",
        "minimum_uncut_chip_thickness": 0.003,
        "ploughing_force_coefficient": 0.15,
        "microstructure_sensitivity": "moderate"
      },
      "thermal_machining": {
        "cutting_temperature_coefficient": 0.9,
        "heat_partition_to_chip": 0.65,
        "heat_partition_to_tool": 0.2,
        "heat_partition_to_workpiece": 0.15,
        "thermal_softening_onset": 650,
        "recrystallization_temperature": 600.0,
        "hot_hardness_retention": "good",
        "thermal_shock_sensitivity": "moderate",
        "heat_partition_coefficient": 0.625,
        "maximum_cutting_temperature": 1000,
        "emissivity": 0.35,
        "heat_transfer_coefficient": 17492.7,
        "thermal_diffusivity": 19.968,
        "critical_temperature": 1000,
        "phase_transformation_temperature": 720.0
      },
      "statistics": {
        "dataPoints": 95,
        "confidenceLevel": 0.88,
        "standardDeviation": {
          "speed": 3.2,
          "force": 165,
          "toolLife": 11
        },
        "sources": [
          "ASM_Metals_Handbook",
          "Machining_Data_Handbook",
          "Sandvik_Technical_Guide"
        ],
        "lastValidated": "2026-Q1",
        "reliability": "VERIFIED"
      },
      "_accuracy": {
        "pass": "deep_accuracy_v2",
        "date": "2026-02-27",
        "alloy_match": "5160",
        "match_method": "exact_alloy",
        "match_quality": 1.0,
        "subcategory_resolved": "spring_steel",
        "johnson_cook": {
          "confidence": "INTERPOLATED",
          "source": "Interpolated_51xx"
        },
        "kienzle": {
          "confidence": "SUBCATEGORY_SPECIFIC",
          "source": "VDI3323_spring_steel_HB_scaled"
        },
        "taylor": {
          "confidence": "MEDIUM_HIGH",
          "source": "subcategory_spring_steel_alloy_scaled"
        },
        "chip_formation": {
          "confidence": "MEDIUM_HIGH",
          "source": "subcategory_spring_steel"
        },
        "cutting_recommendations": {
          "confidence": "MEDIUM_HIGH",
          "source": "multi_factor_spring_steel"
        },
        "tribology": {
          "confidence": "MEDIUM_HIGH",
          "source": "subcategory_spring_steel"
        },
        "surface_integrity": {
          "confidence": "MEDIUM_HIGH",
          "source": "subcategory_spring_steel"
        },
        "thermal_machining": {
          "confidence": "MEDIUM_HIGH",
          "source": "subcategory_spring_steel"
        },
        "thermal_conductivity": {
          "confidence": "MEDIUM_HIGH",
          "source": "existing_validated"
        },
        "overall_confidence": "SUBCATEGORY_SPECIFIC",
        "v2_corrections": 3,
        "physical_properties": {
          "confidence": "VERIFIED",
          "source": "web_database"
        }
      }
    },
    {
      "material_id": "AS-5160-QT52",
      "name": "AISI 5160 Q&T 52 HRC",
      "iso_group": "H",
      "material_type": "steel",
      "subcategory": "spring_steel",
      "condition": "qt_52",
      "data_quality": "reference",
      "data_sources": [
        "ASM_Metals_Handbook",
        "Machining_Data_Handbook",
        "Sandvik_Technical_Guide",
        "deep_accuracy_v1",
        "deep_accuracy_v2"
      ],
      "physical": {
        "density": 7850,
        "melting_point": 1410,
        "specific_heat": 477,
        "thermal_conductivity": 43,
        "thermal_expansion": 11.2,
        "elastic_modulus": 205,
        "poisson_ratio": 0.29,
        "shear_modulus": 80,
        "bulk_modulus": 163,
        "solidus_temperature": 1410,
        "liquidus_temperature": 1450
      },
      "mechanical": {
        "hardness": {
          "brinell": 511,
          "vickers": 537,
          "rockwell_c": 52,
          "rockwell_b": null
        },
        "tensile_strength": {
          "typical": 1763,
          "min": 1587,
          "max": 1939
        },
        "yield_strength": {
          "typical": 1587,
          "min": 1428,
          "max": 1746
        },
        "elongation": 7.9,
        "reduction_of_area": 14.2,
        "impact_strength": 29,
        "fatigue_strength": 793,
        "fracture_toughness": 47,
        "compressive_strength": 1851,
        "shear_strength": 1058
      },
      "kienzle": {
        "kc1_1": 8815.0,
        "mc": 0.25,
        "kc1_1_milling": 2441.4,
        "mc_milling": 0.255,
        "kc1_1_drilling": 2673.9,
        "mc_drilling": 0.2625,
        "kc1_1_boring": 2371.7,
        "mc_boring": 0.25,
        "kc1_1_reaming": 2511.2,
        "mc_reaming": 0.2575
      },
      "johnson_cook": {
        "A": 650,
        "B": 630,
        "n": 0.2,
        "C": 0.014,
        "m": 1.02,
        "T_melt": 1495,
        "T_ref": 25,
        "epsilon_dot_ref": 1.0,
        "T_transition": 300
      },
      "taylor": {
        "C": 148.3,
        "n": 0.22,
        "C_carbide": 148.3,
        "n_carbide": 0.22,
        "C_ceramic": 358.4,
        "n_ceramic": 0.34,
        "C_cbn": 336,
        "n_cbn": 0.346,
        "C_hss": 29.7,
        "n_hss": 0.1
      },
      "cutting_recommendations": {
        "turning": {
          "speed_roughing": 96.2,
          "speed_finishing": 177.7,
          "feed_roughing": 0.25,
          "feed_finishing": 0.1,
          "doc_roughing": 3.0,
          "doc_finishing": 0.3,
          "coolant_type": "flood_emulsion",
          "coolant_pressure": 40
        },
        "milling": {
          "speed_roughing": 110.7,
          "speed_finishing": 204.3,
          "feed_per_tooth_roughing": 0.0875,
          "feed_per_tooth_finishing": 0.035,
          "doc_roughing": 2.4,
          "doc_finishing": 0.24,
          "ae_roughing_pct": 40,
          "ae_finishing_pct": 8,
          "woc_roughing": 1.2,
          "woc_finishing": 0.12
        },
        "tool_material": {
          "recommended_grade": "Coated carbide",
          "coating_recommendation": "TiAlN",
          "geometry_recommendation": "Neutral"
        },
        "drilling": {
          "speed": 62.6,
          "feed_per_rev": 0.0875,
          "peck_depth_ratio": 0.5,
          "point_angle": 130,
          "coolant_type": "flood_emulsion",
          "coolant_through": true
        },
        "coolant": {
          "type": "Flood emulsion",
          "pressure": 40,
          "flow_rate": 45
        }
      },
      "machinability": {
        "aisi_rating": 32,
        "relative_to_1212": 0.24,
        "surface_finish_tendency": "moderate",
        "tool_wear_pattern": "abrasive_flank",
        "recommended_operations": [
          "turning",
          "milling",
          "drilling",
          "hard_turning",
          "grinding"
        ]
      },
      "_verified": {
        "session": 99,
        "date": "2026-02-27",
        "method": "batch_enhancement_v10_physics_correlation",
        "params": 165,
        "prior_method": "handbook_reference_with_physics_scaling",
        "prior_params": 127
      },
      "chip_formation": {
        "segmentation_frequency": "low",
        "shear_angle": 31.5,
        "chip_compression_ratio": 1.75,
        "chip_type": "continuous",
        "chip_breaking": "moderate",
        "built_up_edge_tendency": "low",
        "work_hardening_severity": "low",
        "edge_radius_sensitivity": "moderate"
      },
      "surface": {
        "achievable_ra_turning": 0.2,
        "achievable_ra_milling": 0.4,
        "achievable_ra_grinding": 0.05,
        "surface_integrity_sensitivity": "moderate",
        "white_layer_risk": "very_high"
      },
      "thermal": {
        "cutting_temperature_factor": 1.6,
        "heat_partition_ratio": 0.375,
        "thermal_softening_onset": 600,
        "hot_hardness_retention": "low",
        "cryogenic_machinability": "moderate"
      },
      "weldability": {
        "rating": "poor",
        "carbon_equivalent": 0.931,
        "preheat_temperature": 200,
        "postweld_treatment": "stress_relief_required"
      },
      "standards": {
        "din": "60Cr3",
        "en": "1.7177",
        "uns": "G51600"
      },
      "composition": {
        "C": {
          "min": 0.56,
          "max": 0.64,
          "typical": 0.6
        },
        "Mn": {
          "min": 0.75,
          "max": 1,
          "typical": 0.88
        },
        "Cr": {
          "min": 0.7,
          "max": 0.9,
          "typical": 0.8
        }
      },
      "tribology": {
        "sliding_friction": 0.4,
        "adhesion_tendency": "none",
        "galling_tendency": "low",
        "welding_temperature": 1300,
        "oxide_stability": "good",
        "lubricity_response": "poor",
        "friction_coefficient": 0.384,
        "friction_coefficient_dry": 0.384,
        "friction_coefficient_flood": 0.219,
        "friction_coefficient_mql": 0.164,
        "abrasiveness": "very_high",
        "crater_wear_coefficient": 0.002,
        "flank_wear_coefficient": 0.0054,
        "wear_coefficient": 0.0037
      },
      "surface_integrity": {
        "achievable_roughness": {
          "Ra_min": 0.2,
          "Ra_typical": 0.8
        },
        "residual_stress_tendency": "compressive",
        "white_layer_tendency": "high",
        "work_hardening_depth": 0.03,
        "microstructure_stability": "good",
        "burr_formation": "very_low",
        "surface_defect_sensitivity": "moderate",
        "polishability": "excellent",
        "white_layer_risk": "very_high",
        "surface_roughness_achievable": 0.2,
        "burr_formation_tendency": "none",
        "minimum_uncut_chip_thickness": 0.003,
        "ploughing_force_coefficient": 0.15,
        "microstructure_sensitivity": "moderate"
      },
      "thermal_machining": {
        "cutting_temperature_coefficient": 0.9,
        "heat_partition_to_chip": 0.65,
        "heat_partition_to_tool": 0.2,
        "heat_partition_to_workpiece": 0.15,
        "thermal_softening_onset": 650,
        "recrystallization_temperature": 600.0,
        "hot_hardness_retention": "good",
        "thermal_shock_sensitivity": "moderate",
        "heat_partition_coefficient": 0.625,
        "maximum_cutting_temperature": 1000,
        "emissivity": 0.35,
        "heat_transfer_coefficient": 17492.7,
        "thermal_diffusivity": 19.968,
        "critical_temperature": 1000,
        "phase_transformation_temperature": 720.0
      },
      "statistics": {
        "dataPoints": 95,
        "confidenceLevel": 0.88,
        "standardDeviation": {
          "speed": 3.2,
          "force": 165,
          "toolLife": 11
        },
        "sources": [
          "ASM_Metals_Handbook",
          "Machining_Data_Handbook",
          "Sandvik_Technical_Guide"
        ],
        "lastValidated": "2026-Q1",
        "reliability": "VERIFIED"
      },
      "_accuracy": {
        "pass": "deep_accuracy_v2",
        "date": "2026-02-27",
        "alloy_match": "5160",
        "match_method": "exact_alloy",
        "match_quality": 1.0,
        "subcategory_resolved": "spring_steel",
        "johnson_cook": {
          "confidence": "INTERPOLATED",
          "source": "Interpolated_51xx"
        },
        "kienzle": {
          "confidence": "SUBCATEGORY_SPECIFIC",
          "source": "VDI3323_spring_steel_HB_scaled"
        },
        "taylor": {
          "confidence": "MEDIUM_HIGH",
          "source": "subcategory_spring_steel_alloy_scaled"
        },
        "chip_formation": {
          "confidence": "MEDIUM_HIGH",
          "source": "subcategory_spring_steel"
        },
        "cutting_recommendations": {
          "confidence": "MEDIUM_HIGH",
          "source": "multi_factor_spring_steel"
        },
        "tribology": {
          "confidence": "MEDIUM_HIGH",
          "source": "subcategory_spring_steel"
        },
        "surface_integrity": {
          "confidence": "MEDIUM_HIGH",
          "source": "subcategory_spring_steel"
        },
        "thermal_machining": {
          "confidence": "MEDIUM_HIGH",
          "source": "subcategory_spring_steel"
        },
        "thermal_conductivity": {
          "confidence": "MEDIUM_HIGH",
          "source": "existing_validated"
        },
        "overall_confidence": "SUBCATEGORY_SPECIFIC",
        "v2_corrections": 3,
        "physical_properties": {
          "confidence": "VERIFIED",
          "source": "web_database"
        }
      }
    },
    {
      "material_id": "AS-6150-QT45",
      "name": "AISI 6150 Q&T 45 HRC",
      "iso_group": "H",
      "material_type": "steel",
      "subcategory": "spring_steel",
      "condition": "qt_45",
      "data_quality": "calculated",
      "data_sources": [
        "ASM_Metals_Handbook",
        "Machining_Data_Handbook",
        "Sandvik_Technical_Guide",
        "deep_accuracy_v1",
        "deep_accuracy_v2"
      ],
      "physical": {
        "density": 7850,
        "melting_point": 1500,
        "specific_heat": 477,
        "thermal_conductivity": 74.94,
        "thermal_expansion": 11.2,
        "elastic_modulus": 205,
        "poisson_ratio": 0.29,
        "shear_modulus": 80,
        "bulk_modulus": 163
      },
      "mechanical": {
        "hardness": {
          "brinell": 421,
          "vickers": 442,
          "rockwell_c": 45,
          "rockwell_b": null
        },
        "tensile_strength": {
          "typical": 1452,
          "min": 1307,
          "max": 1597
        },
        "yield_strength": {
          "typical": 1307,
          "min": 1176,
          "max": 1438
        },
        "elongation": 10.9,
        "reduction_of_area": 19.6,
        "impact_strength": 38,
        "fatigue_strength": 653,
        "fracture_toughness": 54,
        "compressive_strength": 1525,
        "shear_strength": 871
      },
      "kienzle": {
        "kc1_1": 7260.0,
        "mc": 0.25,
        "kc1_1_milling": 2268.1,
        "mc_milling": 0.255,
        "kc1_1_drilling": 2484.1,
        "mc_drilling": 0.2625,
        "kc1_1_boring": 2203.3,
        "mc_boring": 0.25,
        "kc1_1_reaming": 2332.9,
        "mc_reaming": 0.2575
      },
      "johnson_cook": {
        "A": 817.4,
        "B": 729.9,
        "n": 0.2,
        "C": 0.014,
        "m": 1.02,
        "T_melt": 1500,
        "T_ref": 25,
        "epsilon_dot_ref": 1.0,
        "T_transition": 300
