Repository: markjvillanueva3-cloud/PRISMV9

# PRISM — Manufacturing Intelligence Platform

PRISM is a physics-based manufacturing intelligence system for CNC machining operations. It combines a Model Context Protocol (MCP) server, a Python CAD/CAM engine, and a React web frontend into an 11-layer architecture (L0-L10) that covers everything from raw material constants to operator-facing production planning.

**SAFETY CRITICAL**: This system supports live CNC machine operation. Incorrect parameters can cause equipment damage, tool breakage, or operator injury. All outputs are starting recommendations that must be verified against machine capabilities before use.

---

File: data/materials/M_STAINLESS/austenitic_verified.json (part 1 of 4)
{
  "materials": [
    {
      "material_id": "MA-304-ANNEALED",
      "name": "304 Annealed",
      "iso_group": "M",
      "material_type": "stainless_steel",
      "subcategory": "austenitic",
      "condition": "annealed",
      "data_quality": "verified",
      "data_sources": [
        "ASM_Metals_Handbook",
        "Machining_Data_Handbook",
        "Sandvik_Technical_Guide"
      ],
      "physical": {
        "density": 8000,
        "melting_point": 1400,
        "specific_heat": 500,
        "thermal_conductivity": 16.2,
        "thermal_expansion": 17.3,
        "elastic_modulus": 193,
        "poisson_ratio": 0.29,
        "shear_modulus": 75,
        "bulk_modulus": 153
      },
      "mechanical": {
        "hardness": {
          "brinell": 163,
          "vickers": 171,
          "rockwell_c": null,
          "rockwell_b": 99
        },
        "tensile_strength": {
          "typical": 580,
          "min": 522,
          "max": 638
        },
        "yield_strength": {
          "typical": 230,
          "min": 207,
          "max": 253
        },
        "elongation": 55,
        "reduction_of_area": 65,
        "impact_strength": 180,
        "fatigue_strength": 232,
        "fracture_toughness": 150,
        "work_hardening_exponent": 0.45,
        "compressive_strength": 609,
        "shear_strength": 348
      },
      "kienzle": {
        "kc1_1": 2100,
        "mc": 0.24,
        "kc1_1_milling": 1890,
        "mc_milling": 0.225,
        "kc1_1_drilling": 2352,
        "mc_drilling": 0.265,
        "kc1_1_boring": 2205,
        "mc_boring": 0.25,
        "kc1_1_reaming": 1785,
        "mc_reaming": 0.21
      },
      "johnson_cook": {
        "A": 230,
        "B": 1000,
        "n": 0.65,
        "C": 0.07,
        "m": 1,
        "T_melt": 1400,
        "T_ref": 25,
        "epsilon_dot_ref": 0.001,
        "T_transition": 300
      },
      "taylor": {
        "C": 180,
        "n": 0.21,
        "C_carbide": 144,
        "n_carbide": 0.17,
        "C_ceramic": 259,
        "n_ceramic": 0.23,
        "C_cbn": null,
        "n_cbn": null,
        "C_hss": 50,
        "n_hss": 0.12
      },
      "chip_formation": {
        "chip_type": "continuous_stringy",
        "chip_breaking": "very_poor",
        "built_up_edge_tendency": "high",
        "work_hardening_severity": "severe",
        "adhesion_tendency": "high",
        "segmentation_frequency": "low",
        "shear_angle": 29.2,
        "chip_compression_ratio": 2.58
      },
      "cutting_recommendations": {
        "turning": {
          "speed_roughing": 180,
          "speed_finishing": 250,
          "feed_roughing": 0.25,
          "feed_finishing": 0.1,
          "doc_roughing": 2,
          "doc_finishing": 0.5,
          "coolant_type": "flood_emulsion",
          "coolant_pressure": 10
        },
        "milling": {
          "speed_roughing": 140,
          "speed_finishing": 200,
          "feed_per_tooth_roughing": 0.12,
          "feed_per_tooth_finishing": 0.06,
          "doc_roughing": 1.5,
          "doc_finishing": 0.4,
          "ae_roughing_pct": 50,
          "ae_finishing_pct": 10
        },
        "tool_material": {
          "recommended_grade": "Coated carbide",
          "coating_recommendation": "TiAlN or AlCrN",
          "geometry_recommendation": "Sharp edge, positive rake, chipbreaker essential"
        },
        "coolant": {
          "type": "High-pressure flood emulsion",
          "recommendation": "High pressure (70+ bar) recommended. Never dry machine austenitic."
        },
        "drilling": {
          "speed": 108,
          "feed_per_rev": 0.12,
          "peck_depth_ratio": 1,
          "point_angle": 130,
          "coolant_type": "flood_emulsion",
          "coolant_through": false
        }
      },
      "machinability": {
        "aisi_rating": 45,
        "relative_to_1212": 0.36,
        "surface_finish_tendency": "moderate",
        "tool_wear_pattern": "notch_wear",
        "recommended_operations": [
          "turning",
          "milling",
          "drilling"
        ]
      },
      "_verified": {
        "session": 99,
        "date": "2026-02-27",
        "method": "batch_enhancement_v10_physics_correlation",
        "params": 208,
        "prior_method": "handbook_reference_with_physics_scaling",
        "prior_params": 127
      },
      "surface": {
        "achievable_ra_turning": 0.8,
        "achievable_ra_milling": 1.6,
        "achievable_ra_grinding": 0.2,
        "surface_integrity_sensitivity": "moderate",
        "white_layer_risk": "low"
      },
      "thermal": {
        "cutting_temperature_factor": 2.15,
        "heat_partition_ratio": 0.08,
        "thermal_softening_onset": 400,
        "hot_hardness_retention": "moderate",
        "cryogenic_machinability": "marginal"
      },
      "weldability": {
        "rating": "good",
        "preheat_temperature": 0,
        "postweld_treatment": "none_required"
      },
      "standards": {
        "din": "X5CrNi18-10",
        "en": "1.4301",
        "uns": "S30400"
      },
      "composition": {
        "carbon": {
          "min": 0.1,
          "max": 0.3,
          "typical": 0.2
        },
        "manganese": {
          "min": 0.5,
          "max": 1,
          "typical": 0.75
        },
        "silicon": {
          "min": 0.15,
          "max": 0.35,
          "typical": 0.25
        },
        "phosphorus": {
          "min": 0,
          "max": 0.04,
          "typical": 0.02
        },
        "sulfur": {
          "min": 0,
          "max": 0.05,
          "typical": 0.025
        },
        "chromium": {
          "min": 0,
          "max": 0.5,
          "typical": 0.1
        },
        "nickel": {
          "min": 0,
          "max": 0.5,
          "typical": 0.1
        },
        "molybdenum": {
          "min": 0,
          "max": 0.1,
          "typical": 0.02
        },
        "copper": {
          "min": 0,
          "max": 0.2,
          "typical": 0.1
        },
        "vanadium": {
          "min": 0,
          "max": 0.05,
          "typical": 0.01
        },
        "tungsten": {
          "min": 0,
          "max": 0,
          "typical": 0
        },
        "cobalt": {
          "min": 0,
          "max": 0,
          "typical": 0
        },
        "titanium": {
          "min": 0,
          "max": 0,
          "typical": 0
        },
        "aluminum": {
          "min": 0,
          "max": 0.05,
          "typical": 0.02
        },
        "nitrogen": {
          "min": 0,
          "max": 0.01,
          "typical": 0.005
        },
        "iron": {
          "min": 97,
          "max": 99,
          "typical": 98
        }
      },
      "tribology": {
        "sliding_friction": 0.45,
        "adhesion_tendency": "moderate",
        "galling_tendency": "low",
        "welding_temperature": 1150,
        "oxide_stability": "moderate",
        "lubricity_response": "good"
      },
      "surface_integrity": {
        "achievable_roughness": {
          "Ra_min": 0.8,
          "Ra_typical": 1.6,
          "Ra_max": 3.2
        },
        "residual_stress_tendency": "compressive",
        "white_layer_tendency": "low",
        "work_hardening_depth": 0.08,
        "microstructure_stability": "good",
        "burr_formation": "moderate",
        "surface_defect_sensitivity": "low",
        "polishability": "good"
      },
      "thermal_machining": {
        "cutting_temperature_coefficient": 0.85,
        "heat_partition_to_chip": 0.75,
        "heat_partition_to_tool": 0.12,
        "heat_partition_to_workpiece": 0.13,
        "thermal_softening_onset": 450,
        "recrystallization_temperature": 650,
        "hot_hardness_retention": "moderate",
        "thermal_shock_sensitivity": "low"
      },
      "designation": {
        "iso_group": "P",
        "material_class": "Carbon/Alloy Steel"
      },
      "statistics": {
        "dataPoints": 95,
        "confidenceLevel": 0.88,
        "standardDeviation": {
          "speed": 3.2,
          "force": 165,
          "toolLife": 11
        },
        "sources": [
          "ASM_Metals_Handbook",
          "Machining_Data_Handbook",
          "Sandvik_Technical_Guide"
        ],
        "lastValidated": "2026-Q1",
        "reliability": "VERIFIED"
      }
    },
    {
      "material_id": "MA-304-COLDWORKED14HARD",
      "name": "304 Cold Worked 1/4 Hard",
      "iso_group": "M",
      "material_type": "stainless_steel",
      "subcategory": "austenitic",
      "condition": "cold_worked_1/4_hard",
      "data_quality": "verified",
      "data_sources": [
        "ASM_Metals_Handbook",
        "Machining_Data_Handbook",
        "Sandvik_Technical_Guide"
      ],
      "physical": {
        "density": 8000,
        "melting_point": 1400,
        "specific_heat": 500,
        "thermal_conductivity": 16.2,
        "thermal_expansion": 17.3,
        "elastic_modulus": 193,
        "poisson_ratio": 0.29,
        "shear_modulus": 75,
        "bulk_modulus": 153
      },
      "mechanical": {
        "hardness": {
          "brinell": 230,
          "vickers": 242,
          "rockwell_c": 21,
          "rockwell_b": null
        },
        "tensile_strength": {
          "typical": 860,
          "min": 774,
          "max": 946
        },
        "yield_strength": {
          "typical": 515,
          "min": 464,
          "max": 567
        },
        "elongation": 25,
        "reduction_of_area": 40,
        "impact_strength": 115,
        "fatigue_strength": 344,
        "fracture_toughness": 114,
        "work_hardening_exponent": 0.45,
        "compressive_strength": 903,
        "shear_strength": 516
      },
      "kienzle": {
        "kc1_1": 2410,
        "mc": 0.253,
        "kc1_1_milling": 2169,
        "mc_milling": 0.238,
        "kc1_1_drilling": 2699,
        "mc_drilling": 0.278,
        "kc1_1_boring": 2531,
        "mc_boring": 0.263,
        "kc1_1_reaming": 2049,
        "mc_reaming": 0.223
      },
      "johnson_cook": {
        "A": 515,
        "B": 1109,
        "n": 0.623,
        "C": 0.07,
        "m": 1,
        "T_melt": 1400,
        "T_ref": 25,
        "epsilon_dot_ref": 0.001,
        "T_transition": 300
      },
      "taylor": {
        "C": 119,
        "n": 0.19,
        "C_carbide": 95,
        "n_carbide": 0.15,
        "C_ceramic": 171,
        "n_ceramic": 0.21,
        "C_cbn": null,
        "n_cbn": null,
        "C_hss": 33,
        "n_hss": 0.1
      },
      "chip_formation": {
        "chip_type": "continuous_stringy",
        "chip_breaking": "very_poor",
        "built_up_edge_tendency": "high",
        "work_hardening_severity": "severe",
        "adhesion_tendency": "high",
        "segmentation_frequency": "moderate",
        "shear_angle": 26.4,
        "chip_compression_ratio": 2.86
      },
      "cutting_recommendations": {
        "turning": {
          "speed_roughing": 132,
          "speed_finishing": 183,
          "feed_roughing": 0.25,
          "feed_finishing": 0.1,
          "doc_roughing": 2,
          "doc_finishing": 0.5,
          "coolant_type": "flood_emulsion",
          "coolant_pressure": 10
        },
        "milling": {
          "speed_roughing": 103,
          "speed_finishing": 147,
          "feed_per_tooth_roughing": 0.12,
          "feed_per_tooth_finishing": 0.06,
          "doc_roughing": 1.5,
          "doc_finishing": 0.4,
          "ae_roughing_pct": 50,
          "ae_finishing_pct": 10
        },
        "tool_material": {
          "recommended_grade": "Coated carbide",
          "coating_recommendation": "TiAlN or AlCrN",
          "geometry_recommendation": "Sharp edge, positive rake, chipbreaker essential"
        },
        "coolant": {
          "type": "High-pressure flood emulsion",
          "recommendation": "High pressure (70+ bar) recommended. Never dry machine austenitic."
        },
        "drilling": {
          "speed": 79,
          "feed_per_rev": 0.12,
          "peck_depth_ratio": 1,
          "point_angle": 130,
          "coolant_type": "flood_emulsion",
          "coolant_through": true
        }
      },
      "machinability": {
        "aisi_rating": 32,
        "relative_to_1212": 0.26,
        "surface_finish_tendency": "moderate",
        "tool_wear_pattern": "notch_wear",
        "recommended_operations": [
          "turning",
          "milling",
          "drilling"
        ]
      },
      "_verified": {
        "session": 99,
        "date": "2026-02-27",
        "method": "batch_enhancement_v10_physics_correlation",
        "params": 167,
        "prior_method": "handbook_reference_with_physics_scaling",
        "prior_params": 127
      },
      "surface": {
        "achievable_ra_turning": 0.8,
        "achievable_ra_milling": 1.6,
        "achievable_ra_grinding": 0.2,
        "surface_integrity_sensitivity": "moderate",
        "white_layer_risk": "moderate"
      },
      "thermal": {
        "cutting_temperature_factor": 3.19,
        "heat_partition_ratio": 0.08,
        "thermal_softening_onset": 400,
        "hot_hardness_retention": "moderate",
        "cryogenic_machinability": "marginal"
      },
      "weldability": {
        "rating": "fair",
        "preheat_temperature": 200,
        "postweld_treatment": "stress_relief_recommended"
      },
      "standards": {
        "din": "X5CrNi18-10",
        "en": "1.4301",
        "uns": "S30400"
      },
      "composition": {
        "C": {
          "max": 0.08,
          "typical": 0.05
        },
        "Cr": {
          "min": 18,
          "max": 20,
          "typical": 19
        },
        "Ni": {
          "min": 8,
          "max": 10.5,
          "typical": 9.25
        },
        "Mn": {
          "max": 2,
          "typical": 1.5
        }
      },
      "tribology": {
        "sliding_friction": 0.5,
        "adhesion_tendency": "high",
        "galling_tendency": "high",
        "welding_temperature": 950,
        "oxide_stability": "poor",
        "lubricity_response": "good"
      },
      "surface_integrity": {
        "achievable_roughness": {
          "Ra_min": 0.4,
          "Ra_typical": 1.6
        },
        "residual_stress_tendency": "tensile",
        "white_layer_tendency": "moderate",
        "work_hardening_depth": 0.15,
        "microstructure_stability": "moderate",
        "burr_formation": "high",
        "surface_defect_sensitivity": "moderate",
        "polishability": "good"
      },
      "thermal_machining": {
        "cutting_temperature_coefficient": 0.92,
        "heat_partition_to_chip": 0.6,
        "heat_partition_to_tool": 0.2,
        "heat_partition_to_workpiece": 0.2,
        "thermal_softening_onset": 500,
        "recrystallization_temperature": 480,
        "hot_hardness_retention": "good",
        "thermal_shock_sensitivity": "moderate"
      },
      "statistics": {
        "dataPoints": 95,
        "confidenceLevel": 0.88,
        "standardDeviation": {
          "speed": 3.2,
          "force": 165,
          "toolLife": 11
        },
        "sources": [
          "ASM_Metals_Handbook",
          "Machining_Data_Handbook",
          "Sandvik_Technical_Guide"
        ],
        "lastValidated": "2026-Q1",
        "reliability": "VERIFIED"
      }
    },
    {
      "material_id": "MA-304-COLDWORKED12HARD",
      "name": "304 Cold Worked 1/2 Hard",
      "iso_group": "M",
      "material_type": "stainless_steel",
      "subcategory": "austenitic",
      "condition": "cold_worked_1/2_hard",
      "data_quality": "verified",
      "data_sources": [
        "ASM_Metals_Handbook",
        "Machining_Data_Handbook",
        "Sandvik_Technical_Guide"
      ],
      "physical": {
        "density": 8000,
        "melting_point": 1400,
        "specific_heat": 500,
        "thermal_conductivity": 16.2,
        "thermal_expansion": 17.3,
        "elastic_modulus": 193,
        "poisson_ratio": 0.29,
        "shear_modulus": 75,
        "bulk_modulus": 153
      },
      "mechanical": {
        "hardness": {
          "brinell": 280,
          "vickers": 294,
          "rockwell_c": 29,
          "rockwell_b": null
        },
        "tensile_strength": {
          "typical": 1035,
          "min": 932,
          "max": 1139
        },
        "yield_strength": {
          "typical": 760,
          "min": 684,
          "max": 836
        },
        "elongation": 10,
        "reduction_of_area": 25,
        "impact_strength": 89,
        "fatigue_strength": 414,
        "fracture_toughness": 97,
        "work_hardening_exponent": 0.45,
        "compressive_strength": 1087,
        "shear_strength": 621
      },
      "kienzle": {
        "kc1_1": 2607,
        "mc": 0.263,
        "kc1_1_milling": 2346,
        "mc_milling": 0.248,
        "kc1_1_drilling": 2920,
        "mc_drilling": 0.288,
        "kc1_1_boring": 2737,
        "mc_boring": 0.273,
        "kc1_1_reaming": 2216,
        "mc_reaming": 0.233
      },
      "johnson_cook": {
        "A": 760,
        "B": 1176,
        "n": 0.603,
        "C": 0.07,
        "m": 1,
        "T_melt": 1400,
        "T_ref": 25,
        "epsilon_dot_ref": 0.001,
        "T_transition": 300
      },
      "taylor": {
        "C": 94,
        "n": 0.175,
        "C_carbide": 75,
        "n_carbide": 0.135,
        "C_ceramic": 135,
        "n_ceramic": 0.195,
        "C_cbn": 98,
        "n_cbn": 0.165,
        "C_hss": 26,
        "n_hss": 0.085
      },
      "chip_formation": {
        "chip_type": "continuous_stringy",
        "chip_breaking": "very_poor",
        "built_up_edge_tendency": "high",
        "work_hardening_severity": "severe",
        "adhesion_tendency": "high",
        "segmentation_frequency": "moderate",
        "shear_angle": 24.65,
        "chip_compression_ratio": 3.035
      },
      "cutting_recommendations": {
        "turning": {
          "speed_roughing": 111,
          "speed_finishing": 154,
          "feed_roughing": 0.25,
          "feed_finishing": 0.1,
          "doc_roughing": 2,
          "doc_finishing": 0.5,
          "coolant_type": "flood_emulsion",
          "coolant_pressure": 10
        },
        "milling": {
          "speed_roughing": 86,
          "speed_finishing": 123,
          "feed_per_tooth_roughing": 0.12,
          "feed_per_tooth_finishing": 0.06,
          "doc_roughing": 1.5,
          "doc_finishing": 0.4,
          "ae_roughing_pct": 50,
          "ae_finishing_pct": 10
        },
        "tool_material": {
          "recommended_grade": "Coated carbide",
          "coating_recommendation": "TiAlN or AlCrN",
          "geometry_recommendation": "Sharp edge, positive rake, chipbreaker essential"
        },
        "coolant": {
          "type": "High-pressure flood emulsion",
          "recommendation": "High pressure (70+ bar) recommended. Never dry machine austenitic."
        },
        "drilling": {
          "speed": 67,
          "feed_per_rev": 0.12,
          "peck_depth_ratio": 1,
          "point_angle": 130,
          "coolant_type": "flood_emulsion",
          "coolant_through": true
        }
      },
      "machinability": {
        "aisi_rating": 26,
        "relative_to_1212": 0.21,
        "surface_finish_tendency": "moderate",
        "tool_wear_pattern": "notch_wear",
        "recommended_operations": [
          "turning",
          "milling",
          "drilling"
        ]
      },
      "_verified": {
        "session": 99,
        "date": "2026-02-27",
        "method": "batch_enhancement_v10_physics_correlation",
        "params": 167,
        "prior_method": "handbook_reference_with_physics_scaling",
        "prior_params": 127
      },
      "surface": {
        "achievable_ra_turning": 0.8,
        "achievable_ra_milling": 1.6,
        "achievable_ra_grinding": 0.2,
        "surface_integrity_sensitivity": "high",
        "white_layer_risk": "moderate"
      },
      "thermal": {
        "cutting_temperature_factor": 3.83,
        "heat_partition_ratio": 0.08,
        "thermal_softening_onset": 500,
        "hot_hardness_retention": "moderate",
        "cryogenic_machinability": "marginal"
      },
      "weldability": {
        "rating": "fair",
        "preheat_temperature": 200,
        "postweld_treatment": "stress_relief_required"
      },
      "standards": {
        "din": "X5CrNi18-10",
        "en": "1.4301",
        "uns": "S30400"
      },
      "composition": {
        "C": {
          "max": 0.08,
          "typical": 0.05
        },
        "Cr": {
          "min": 18,
          "max": 20,
          "typical": 19
        },
        "Ni": {
          "min": 8,
          "max": 10.5,
          "typical": 9.25
        },
        "Mn": {
          "max": 2,
          "typical": 1.5
        }
      },
      "tribology": {
        "sliding_friction": 0.5,
        "adhesion_tendency": "high",
        "galling_tendency": "high",
        "welding_temperature": 950,
        "oxide_stability": "poor",
        "lubricity_response": "good"
      },
      "surface_integrity": {
        "achievable_roughness": {
          "Ra_min": 0.4,
          "Ra_typical": 1.6
        },
        "residual_stress_tendency": "tensile",
        "white_layer_tendency": "moderate",
        "work_hardening_depth": 0.15,
        "microstructure_stability": "moderate",
        "burr_formation": "high",
        "surface_defect_sensitivity": "moderate",
        "polishability": "good"
      },
      "thermal_machining": {
        "cutting_temperature_coefficient": 0.92,
        "heat_partition_to_chip": 0.6,
        "heat_partition_to_tool": 0.2,
        "heat_partition_to_workpiece": 0.2,
        "thermal_softening_onset": 500,
        "recrystallization_temperature": 480,
        "hot_hardness_retention": "good",
        "thermal_shock_sensitivity": "moderate"
      },
      "statistics": {
        "dataPoints": 95,
        "confidenceLevel": 0.88,
        "standardDeviation": {
          "speed": 3.2,
          "force": 165,
          "toolLife": 11
        },
        "sources": [
          "ASM_Metals_Handbook",
          "Machining_Data_Handbook",
          "Sandvik_Technical_Guide"
        ],
        "lastValidated": "2026-Q1",
        "reliability": "VERIFIED"
      }
    },
    {
      "material_id": "MA-304-COLDWORKED34HARD",
      "name": "304 Cold Worked 3/4 Hard",
      "iso_group": "M",
      "material_type": "stainless_steel",
      "subcategory": "austenitic",
      "condition": "cold_worked_3/4_hard",
      "data_quality": "verified",
      "data_sources": [
        "ASM_Metals_Handbook",
        "Machining_Data_Handbook",
        "Sandvik_Technical_Guide"
      ],
      "physical": {
        "density": 8000,
        "melting_point": 1400,
        "specific_heat": 500,
        "thermal_conductivity": 16.2,
        "thermal_expansion": 17.3,
        "elastic_modulus": 193,
        "poisson_ratio": 0.29,
        "shear_modulus": 75,
        "bulk_modulus": 153
      },
      "mechanical": {
        "hardness": {
          "brinell": 320,
          "vickers": 336,
          "rockwell_c": 34,
          "rockwell_b": null
        },
        "tensile_strength": {
          "typical": 1140,
          "min": 1026,
          "max": 1254
        },
        "yield_strength": {
          "typical": 930,
          "min": 837,
          "max": 1023
        },
        "elongation": 5,
        "reduction_of_area": 15,
        "impact_strength": 75,
        "fatigue_strength": 456,
        "fracture_toughness": 87,
        "work_hardening_exponent": 0.45,
        "compressive_strength": 1197,
        "shear_strength": 684
      },
      "kienzle": {
        "kc1_1": 2750,
        "mc": 0.271,
        "kc1_1_milling": 2475,
        "mc_milling": 0.256,
        "kc1_1_drilling": 3080,
        "mc_drilling": 0.296,
        "kc1_1_boring": 2888,
        "mc_boring": 0.281,
        "kc1_1_reaming": 2338,
        "mc_reaming": 0.241
      },
      "johnson_cook": {
        "A": 930,
        "B": 1224,
        "n": 0.587,
        "C": 0.07,
        "m": 1,
        "T_melt": 1400,
        "T_ref": 25,
        "epsilon_dot_ref": 0.001,
        "T_transition": 300
      },
      "taylor": {
        "C": 80,
        "n": 0.163,
        "C_carbide": 64,
        "n_carbide": 0.123,
        "C_ceramic": 115,
        "n_ceramic": 0.183,
        "C_cbn": 83,
        "n_cbn": 0.153,
        "C_hss": 22,
        "n_hss": 0.073
      },
      "chip_formation": {
        "chip_type": "continuous_stringy",
        "chip_breaking": "very_poor",
        "built_up_edge_tendency": "high",
        "work_hardening_severity": "severe",
        "adhesion_tendency": "high",
        "segmentation_frequency": "moderate",
        "shear_angle": 23.6,
        "chip_compression_ratio": 3.14
      },
      "cutting_recommendations": {
        "turning": {
          "speed_roughing": 98,
          "speed_finishing": 136,
          "feed_roughing": 0.25,
          "feed_finishing": 0.1,
          "doc_roughing": 2,
          "doc_finishing": 0.5,
          "coolant_type": "flood_emulsion",
          "coolant_pressure": 10
        },
        "milling": {
          "speed_roughing": 76,
          "speed_finishing": 109,
          "feed_per_tooth_roughing": 0.12,
          "feed_per_tooth_finishing": 0.06,
          "doc_roughing": 1.5,
          "doc_finishing": 0.4,
          "ae_roughing_pct": 50,
          "ae_finishing_pct": 10
        },
        "tool_material": {
          "recommended_grade": "Coated carbide",
          "coating_recommendation": "TiAlN or AlCrN",
          "geometry_recommendation": "Sharp edge, positive rake, chipbreaker essential"
        },
        "coolant": {
          "type": "High-pressure flood emulsion",
          "recommendation": "High pressure (70+ bar) recommended. Never dry machine austenitic."
        },
        "drilling": {
          "speed": 59,
          "feed_per_rev": 0.12,
          "peck_depth_ratio": 1,
          "point_angle": 130,
          "coolant_type": "flood_emulsion",
          "coolant_through": true
        }
      },
      "machinability": {
        "aisi_rating": 23,
        "relative_to_1212": 0.18,
        "surface_finish_tendency": "moderate",
        "tool_wear_pattern": "notch_wear",
        "recommended_operations": [
          "turning",
          "milling",
          "drilling"
        ]
      },
      "_verified": {
        "session": 99,
        "date": "2026-02-27",
        "method": "batch_enhancement_v10_physics_correlation",
        "params": 167,
        "prior_method": "handbook_reference_with_physics_scaling",
        "prior_params": 127
      },
      "surface": {
        "achievable_ra_turning": 0.8,
        "achievable_ra_milling": 1.6,
        "achievable_ra_grinding": 0.2,
        "surface_integrity_sensitivity": "high",
        "white_layer_risk": "moderate"
      },
      "thermal": {
        "cutting_temperature_factor": 4.22,
        "heat_partition_ratio": 0.08,
        "thermal_softening_onset": 500,
        "hot_hardness_retention": "moderate",
        "cryogenic_machinability": "marginal"
      },
      "weldability": {
        "rating": "fair",
        "preheat_temperature": 200,
        "postweld_treatment": "stress_relief_required"
      },
      "standards": {
        "din": "X5CrNi18-10",
        "en": "1.4301",
        "uns": "S30400"
      },
      "composition": {
        "C": {
          "max": 0.08,
          "typical": 0.05
        },
        "Cr": {
          "min": 18,
          "max": 20,
          "typical": 19
        },
        "Ni": {
          "min": 8,
          "max": 10.5,
          "typical": 9.25
        },
        "Mn": {
          "max": 2,
          "typical": 1.5
        }
      },
      "tribology": {
        "sliding_friction": 0.5,
        "adhesion_tendency": "high",
        "galling_tendency": "high",
        "welding_temperature": 950,
        "oxide_stability": "poor",
        "lubricity_response": "good"
      },
      "surface_integrity": {
        "achievable_roughness": {
          "Ra_min": 0.4,
          "Ra_typical": 1.6
        },
        "residual_stress_tendency": "tensile",
        "white_layer_tendency": "moderate",
        "work_hardening_depth": 0.15,
        "microstructure_stability": "moderate",
        "burr_formation": "high",
        "surface_defect_sensitivity": "moderate",
        "polishability": "good"
      },
      "thermal_machining": {
        "cutting_temperature_coefficient": 0.92,
        "heat_partition_to_chip": 0.6,
        "heat_partition_to_tool": 0.2,
        "heat_partition_to_workpiece": 0.2,
        "thermal_softening_onset": 500,
        "recrystallization_temperature": 480,
        "hot_hardness_retention": "good",
        "thermal_shock_sensitivity": "moderate"
      },
      "statistics": {
        "dataPoints": 95,
        "confidenceLevel": 0.88,
        "standardDeviation": {
          "speed": 3.2,
          "force": 165,
          "toolLife": 11
        },
        "sources": [
          "ASM_Metals_Handbook",
          "Machining_Data_Handbook",
          "Sandvik_Technical_Guide"
        ],
        "lastValidated": "2026-Q1",
        "reliability": "VERIFIED"
      }
    },
    {
      "material_id": "MA-304-COLDWORKEDFULLHARD",
      "name": "304 Cold Worked Full Hard",
      "iso_group": "M",
      "material_type": "stainless_steel",
      "subcategory": "austenitic",
      "condition": "cold_worked_full_hard",
      "data_quality": "verified",
      "data_sources": [
        "ASM_Metals_Handbook",
        "Machining_Data_Handbook",
        "Sandvik_Technical_Guide"
      ],
      "physical": {
        "density": 8000,
        "melting_point": 1400,
        "specific_heat": 500,
        "thermal_conductivity": 16.2,
        "thermal_expansion": 17.3,
        "elastic_modulus": 193,
        "poisson_ratio": 0.29,
        "shear_modulus": 75,
        "bulk_modulus": 153
      },
      "mechanical": {
        "hardness": {
          "brinell": 350,
          "vickers": 368,
          "rockwell_c": 37,
          "rockwell_b": null
        },
        "tensile_strength": {
          "typical": 1275,
          "min": 1148,
          "max": 1403
        },
        "yield_strength": {
          "typical": 1035,
          "min": 932,
          "max": 1139
        },
        "elongation": 3,
        "reduction_of_area": 10,
        "impact_strength": 67,
        "fatigue_strength": 510,
        "fracture_toughness": 81,
        "work_hardening_exponent": 0.45,
        "compressive_strength": 1339,
        "shear_strength": 765
      },
      "kienzle": {
        "kc1_1": 2851,
        "mc": 0.277,
        "kc1_1_milling": 2566,
        "mc_milling": 0.262,
        "kc1_1_drilling": 3193,
        "mc_drilling": 0.302,
        "kc1_1_boring": 2994,
        "mc_boring": 0.287,
        "kc1_1_reaming": 2423,
        "mc_reaming": 0.247
      },
      "johnson_cook": {
        "A": 1035,
        "B": 1258,
        "n": 0.575,
        "C": 0.07,
        "m": 1,
        "T_melt": 1400,
        "T_ref": 25,
        "epsilon_dot_ref": 0.001,
        "T_transition": 300
      },
      "taylor": {
        "C": 72,
        "n": 0.154,
        "C_carbide": 58,
        "n_carbide": 0.114,
        "C_ceramic": 104,
        "n_ceramic": 0.174,
        "C_cbn": 75,
        "n_cbn": 0.144,
        "C_hss": 20,
        "n_hss": 0.064
      },
      "chip_formation": {
        "chip_type": "continuous_stringy",
        "chip_breaking": "very_poor",
        "built_up_edge_tendency": "high",
        "work_hardening_severity": "severe",
        "adhesion_tendency": "high",
        "segmentation_frequency": "moderate",
        "shear_angle": 22.25,
        "chip_compression_ratio": 3.2750000000000004
      },
      "cutting_recommendations": {
        "turning": {
          "speed_roughing": 90,
          "speed_finishing": 126,
          "feed_roughing": 0.25,
          "feed_finishing": 0.1,
          "doc_roughing": 2,
          "doc_finishing": 0.5,
          "coolant_type": "flood_emulsion",
          "coolant_pressure": 10
        },
        "milling": {
          "speed_roughing": 70,
          "speed_finishing": 101,
          "feed_per_tooth_roughing": 0.12,
          "feed_per_tooth_finishing": 0.06,
          "doc_roughing": 1.5,
          "doc_finishing": 0.4,
          "ae_roughing_pct": 50,
          "ae_finishing_pct": 10
        },
        "tool_material": {
          "recommended_grade": "Coated carbide",
          "coating_recommendation": "TiAlN or AlCrN",
          "geometry_recommendation": "Sharp edge, positive rake, chipbreaker essential"
        },
        "coolant": {
          "type": "High-pressure flood emulsion",
          "recommendation": "High pressure (70+ bar) recommended. Never dry machine austenitic."
        },
        "drilling": {
          "speed": 54,
          "feed_per_rev": 0.12,
          "peck_depth_ratio": 1,
          "point_angle": 130,
          "coolant_type": "flood_emulsion",
          "coolant_through": true
        }
      },
      "machinability": {
        "aisi_rating": 21,
        "relative_to_1212": 0.17,
        "surface_finish_tendency": "moderate",
        "tool_wear_pattern": "notch_wear",
        "recommended_operations": [
          "turning",
          "milling",
          "drilling"
        ]
      },
      "_verified": {
        "session": 99,
        "date": "2026-02-27",
        "method": "batch_enhancement_v10_physics_correlation",
        "params": 167,
        "prior_method": "handbook_reference_with_physics_scaling",
        "prior_params": 127
      },
      "surface": {
        "achievable_ra_turning": 0.8,
        "achievable_ra_milling": 1.6,
        "achievable_ra_grinding": 0.2,
        "surface_integrity_sensitivity": "high",
        "white_layer_risk": "moderate"
      },
      "thermal": {
        "cutting_temperature_factor": 4.72,
        "heat_partition_ratio": 0.08,
        "thermal_softening_onset": 500,
        "hot_hardness_retention": "moderate",
        "cryogenic_machinability": "marginal"
      },
      "weldability": {
        "rating": "fair",
        "preheat_temperature": 200,
        "postweld_treatment": "stress_relief_required"
      },
      "standards": {
        "din": "X5CrNi18-10",
        "en": "1.4301",
        "uns": "S30400"
      },
      "composition": {
        "C": {
          "max": 0.08,
          "typical": 0.05
        },
        "Cr": {
          "min": 18,
          "max": 20,
          "typical": 19
        },
        "Ni": {
          "min": 8,
          "max": 10.5,
          "typical": 9.25
        },
        "Mn": {
          "max": 2,
          "typical": 1.5
        }
      },
      "tribology": {
        "sliding_friction": 0.5,
        "adhesion_tendency": "high",
        "galling_tendency": "high",
        "welding_temperature": 950,
        "oxide_stability": "poor",
        "lubricity_response": "good"
      },
      "surface_integrity": {
        "achievable_roughness": {
          "Ra_min": 0.4,
          "Ra_typical": 1.6
        },
        "residual_stress_tendency": "tensile",
        "white_layer_tendency": "moderate",
        "work_hardening_depth": 0.15,
        "microstructure_stability": "moderate",
        "burr_formation": "high",
        "surface_defect_sensitivity": "moderate",
        "polishability": "good"
      },
      "thermal_machining": {
        "cutting_temperature_coefficient": 0.92,
        "heat_partition_to_chip": 0.6,
        "heat_partition_to_tool": 0.2,
        "heat_partition_to_workpiece": 0.2,
        "thermal_softening_onset": 500,
        "recrystallization_temperature": 480,
        "hot_hardness_retention": "good",
        "thermal_shock_sensitivity": "moderate"
      },
      "statistics": {
        "dataPoints": 95,
        "confidenceLevel": 0.88,
        "standardDeviation": {
          "speed": 3.2,
          "force": 165,
          "toolLife": 11
        },
        "sources": [
          "ASM_Metals_Handbook",
          "Machining_Data_Handbook",
          "Sandvik_Technical_Guide"
        ],
        "lastValidated": "2026-Q1",
        "reliability": "VERIFIED"
      }
    },
    {
      "material_id": "MA-304L-ANNEALED",
      "name": "304L Annealed",
      "iso_group": "M",
      "material_type": "stainless_steel",
      "subcategory": "austenitic",
      "condition": "annealed",
      "data_quality": "verified",
      "data_sources": [
        "ASM_Metals_Handbook",
        "Machining_Data_Handbook",
        "Sandvik_Technical_Guide"
      ],
      "physical": {
        "density": 8000,
        "melting_point": 1400,
        "specific_heat": 500,
        "thermal_conductivity": 16.2,
        "thermal_expansion": 17.3,
        "elastic_modulus": 193,
        "poisson_ratio": 0.29,
        "shear_modulus": 75,
        "bulk_modulus": 153
      },
      "mechanical": {
        "hardness": {
          "brinell": 150,
          "vickers": 158,
          "rockwell_c": null,
          "rockwell_b": 95
        },
        "tensile_strength": {
          "typical": 520,
          "min": 468,
          "max": 572
        },
        "yield_strength": {
          "typical": 210,
          "min": 189,
          "max": 231
        },
        "elongation": 55,
        "reduction_of_area": 65,
        "impact_strength": 180,
        "fatigue_strength": 208,
        "fracture_toughness": 150,
        "work_hardening_exponent": 0.45,
        "compressive_strength": 546,
        "shear_strength": 312
      },
      "kienzle": {
        "kc1_1": 2050,
        "mc": 0.24,
        "kc1_1_milling": 1845,
        "mc_milling": 0.225,
        "kc1_1_drilling": 2296,
        "mc_drilling": 0.265,
        "kc1_1_boring": 2153,
        "mc_boring": 0.25,
        "kc1_1_reaming": 1743,
        "mc_reaming": 0.21
      },
      "johnson_cook": {
        "A": 210,
        "B": 1070,
        "n": 0.65,
        "C": 0.06,
        "m": 1,
        "T_melt": 1400,
        "T_ref": 25,
        "epsilon_dot_ref": 0.001,
        "T_transition": 300
      },
      "taylor": {
        "C": 185,
        "n": 0.21,
        "C_carbide": 148,
        "n_carbide": 0.17,
        "C_ceramic": 266,
        "n_ceramic": 0.23,
        "C_cbn": null,
        "n_cbn": null,
        "C_hss": 52,
        "n_hss": 0.12
      },
      "chip_formation": {
        "chip_type": "continuous_stringy",
        "chip_breaking": "very_poor",
        "built_up_edge_tendency": "high",
        "work_hardening_severity": "severe",
        "adhesion_tendency": "high",
        "segmentation_frequency": "low",
        "shear_angle": 29.8,
        "chip_compression_ratio": 2.52
      },
      "cutting_recommendations": {
        "turning": {
          "speed_roughing": 180,
          "speed_finishing": 250,
          "feed_roughing": 0.25,
          "feed_finishing": 0.1,
          "doc_roughing": 2,
          "doc_finishing": 0.5,
          "coolant_type": "flood_emulsion",
          "coolant_pressure": 10
        },
        "milling": {
          "speed_roughing": 140,
          "speed_finishing": 200,
          "feed_per_tooth_roughing": 0.12,
          "feed_per_tooth_finishing": 0.06,
          "doc_roughing": 1.5,
          "doc_finishing": 0.4,
          "ae_roughing_pct": 50,
          "ae_finishing_pct": 10
        },
        "tool_material": {
          "recommended_grade": "Coated carbide",
          "coating_recommendation": "TiAlN or AlCrN",
          "geometry_recommendation": "Sharp edge, positive rake, chipbreaker essential"
        },
        "coolant": {
          "type": "High-pressure flood emulsion",
          "recommendation": "High pressure (70+ bar) recommended. Never dry machine austenitic."
        },
        "drilling": {
          "speed": 108,
          "feed_per_rev": 0.12,
          "peck_depth_ratio": 1,
          "point_angle": 130,
          "coolant_type": "flood_emulsion",
          "coolant_through": false
        }
      },
