Repository: markjvillanueva3-cloud/PRISMV9

# PRISM — Manufacturing Intelligence Platform

PRISM is a physics-based manufacturing intelligence system for CNC machining operations. It combines a Model Context Protocol (MCP) server, a Python CAD/CAM engine, and a React web frontend into an 11-layer architecture (L0-L10) that covers everything from raw material constants to operator-facing production planning.

**SAFETY CRITICAL**: This system supports live CNC machine operation. Incorrect parameters can cause equipment damage, tool breakage, or operator injury. All outputs are starting recommendations that must be verified against machine capabilities before use.

---

## Architecture

```
L10  Production Planning & ERP Integration
L9   3D Visualization (WebGL / react-three-fiber)
L8   Web UI (React — PPG, Learning, Digital Twin)
L7   Agent Orchestration (64 agents, swarm patterns)
L6   Knowledge Synthesis & Cross-Source Resolution
L5   Quality Feedback & Sensor-Based Learning
L4   CAM Strategy & Operator Feedback Loop
L3   CAD Engine (CadQuery, Python 3.12)
L2   Physics Engines (Kienzle, Taylor, Malkin, etc.)
L1   Registry Layer (Materials, Machines, Tools)
L0   Data Foundation (JSON databases, formulas)
```

Three runtime components:

- **MCP Server** (`mcp-server/`) — TypeScript, exposes 50+ MCP tools to AI clients
- **CAD Engine** (`cad-engine/`) — Python 3.12, physics calculations and CAD/CAM pipelines
- **Web Frontend** (`web/`) — React + Vite, browser-based operator interface

---

## Prerequisites

| Requirement | Minimum Version |
|-------------|----------------|
| Node.js     | 24.x            |
| npm         | 11.x            |
| Python      | 3.12            |

# PRISM MCP Server

## Manufacturing Intelligence Platform

PRISM MCP Server provides Claude with access to comprehensive manufacturing databases, physics calculations, and AI agent orchestration for CNC machining operations.

⚠️ **SAFETY CRITICAL**: This system supports CNC machine operation where incorrect data can cause equipment damage, tool breakage, or operator injury. All calculations are starting recommendations that must be verified against machine capabilities.

---

## Features

### Data Access (15 tools)
- **Materials Database**: 1,047+ materials × 127 parameters (Kienzle, Taylor, Johnson-Cook)
- **Machines Database**: 824+ CNC machines × 4 data layers
- **Controller Alarms**: 2,500+ alarms across 12 controller families
- **Cutting Tools**: Tool geometry, materials, coatings, cutting data
- **Fixtures/Workholding**: Clamping systems and workholding data

### Manufacturing Calculations (12 tools)
- **Speed & Feed**: Optimal cutting parameters with physics-based optimization
- **Kienzle Cutting Force**: Main, feed, and passive force prediction
- **Taylor Tool Life**: Tool wear and replacement timing
- **Formula Library**: 109+ formulas across 20 domains

### Agent Orchestration (10 tools)
- **64 AI Agents**: Specialized for materials, machines, code, safety
- **Swarm Patterns**: 8 coordination patterns for parallel execution
- **Ralph Loops**: Iterative validation with quality convergence

### Knowledge Access (10 tools)
- **135+ Skills**: Controller programming, materials science, CAD/CAM
- **950+ Modules**: Extracted from PRISM v8.89 monolith
- **Knowledge Bases**: Algorithms, manufacturing, AI patterns

### Session Management (10 tools)
- **State Persistence**: CURRENT_STATE.json tracking
- **Checkpoints**: Progress saving every 5-8 items
- **Memory**: Key-value storage surviving context compaction
- **Handoffs**: Clean session transitions

---

# Run in development
npm run dev

# Run in production
npm start
```

## Configuration

Create `.env` file:
```env
LOG_LEVEL=info
TRANSPORT=stdio
PORT=3000
```

### MCP Client Configuration

Add to your MCP client configuration:

**For stdio transport:**
```json
{
  "mcpServers": {
    "prism": {
      "command": "node",
      "args": ["C:/PRISM/mcp-server/dist/index.js"],
      "env": {
        "LOG_LEVEL": "info"
      }
    }
  }
}
```

**For HTTP transport:**
```json
{
  "mcpServers": {
    "prism": {
      "url": "http://localhost:3000/mcp"
    }
  }
}
```

---

### Data Access Tools

| Tool | Description |
|------|-------------|
| `prism_material_get` | Get material by ID or name |
| `prism_material_search` | Search materials with filters |
| `prism_material_compare` | Compare 2-5 materials |
| `prism_machine_get` | Get machine specifications |
| `prism_machine_search` | Search machines by criteria |
| `prism_alarm_decode` | Decode controller alarm code |
| `prism_alarm_search` | Search alarms by keyword |

## Data Paths

| Resource | Path |
|----------|------|
| State File | `C:\PRISM...\CURRENT_STATE.json` |
| Session Memory | `C:\PRISM\state\SESSION_MEMORY.json` |
| Materials | `C:\PRISM...\EXTRACTED\materials\` |
| Machines | `C:\PRISM...\EXTRACTED\machines\` |
| Controllers | `C:\PRISM...\EXTRACTED\controllers\` |
| Skills | `C:\PRISM\skills-consolidated\` |
| Modules | `C:\PRISM\extracted_modules\` |

---

File: mcp-server/data/decision-trees/material_selection.json
{
  "name": "selectMaterial",
  "version": "1.0.0",
  "description": "Given part requirements, recommend material family, specific alloy, and ISO group",
  "required_params": ["application"],
  "optional_params": ["hardness_required", "corrosion_resistance", "max_cost_tier", "machinability_priority", "temperature_c", "weight_priority"],
  "materials": [
    {
      "family": "Low Carbon Steel",
      "alloys": ["1018", "1020", "A36"],
      "iso_group": "P",
      "hardness_hb": [120, 180],
      "corrosion_resistance": "low",
      "cost_tier": 1,
      "machinability_rating": 0.70,
      "max_service_temp_c": 400,
      "density_kg_m3": 7860,
      "applications": ["structural", "general_purpose", "fixtures", "brackets"],
      "notes": "Good weldability, easy to machine, low cost"
    },
    {
      "family": "Medium Carbon Steel",
      "alloys": ["1045", "1050", "4140"],
      "iso_group": "P",
      "hardness_hb": [180, 300],
      "corrosion_resistance": "low",
      "cost_tier": 2,
      "machinability_rating": 0.55,
      "max_service_temp_c": 450,
      "density_kg_m3": 7850,
      "applications": ["shafts", "gears", "axles", "structural_high_strength"],
      "notes": "Heat treatable; 4140 preferred for high-strength shafts"
    },
    {
      "family": "High Carbon / Tool Steel",
      "alloys": ["D2", "H13", "M2", "O1", "A2"],
      "iso_group": "H",
      "hardness_hb": [250, 650],
      "corrosion_resistance": "low",
      "cost_tier": 4,
      "machinability_rating": 0.25,
      "max_service_temp_c": 600,
      "density_kg_m3": 7800,
      "applications": ["dies", "molds", "punches", "tooling", "wear_parts"],
      "notes": "Machine in annealed state; finish after hardening with CBN/ceramic"
    },
    {
      "family": "Austenitic Stainless Steel",
      "alloys": ["304", "316", "321"],
      "iso_group": "M",
      "hardness_hb": [150, 220],
      "corrosion_resistance": "high",
      "cost_tier": 3,
      "machinability_rating": 0.40,
      "max_service_temp_c": 800,
      "density_kg_m3": 8000,
      "applications": ["food_processing", "chemical", "marine", "medical", "corrosion_resistant"],
      "notes": "Work-hardens rapidly; use sharp tools, positive rake, constant feed"
    },
    {
      "family": "Martensitic Stainless Steel",
      "alloys": ["410", "420", "440C"],
      "iso_group": "M",
      "hardness_hb": [200, 600],
      "corrosion_resistance": "medium",
      "cost_tier": 3,
      "machinability_rating": 0.45,
      "max_service_temp_c": 500,
      "density_kg_m3": 7750,
      "applications": ["valves", "bearings", "surgical", "cutlery", "wear_corrosion"],
      "notes": "Heat treatable stainless; better machinability than austenitic"
    },
    {
      "family": "Duplex Stainless Steel",
      "alloys": ["2205", "2507"],
      "iso_group": "M",
      "hardness_hb": [250, 320],
      "corrosion_resistance": "very_high",
      "cost_tier": 4,
      "machinability_rating": 0.30,
      "max_service_temp_c": 300,
      "density_kg_m3": 7800,
      "applications": ["offshore", "chemical_processing", "desalination", "high_strength_corrosion"],
      "notes": "Very tough; reduce speed 30% vs austenitic, use rigid setup"
    },
    {
      "family": "Grey Cast Iron",
      "alloys": ["GG25", "GG30", "Class 30", "Class 40"],
      "iso_group": "K",
      "hardness_hb": [150, 260],
      "corrosion_resistance": "low",
      "cost_tier": 1,
      "machinability_rating": 0.75,
      "max_service_temp_c": 350,
      "density_kg_m3": 7200,
      "applications": ["engine_blocks", "housings", "bases", "vibration_damping"],
      "notes": "Excellent machinability; produces short chips; run dry or mist"
    },
    {
      "family": "Ductile Cast Iron",
      "alloys": ["GGG40", "GGG50", "65-45-12", "80-55-06"],
      "iso_group": "K",
      "hardness_hb": [160, 320],
      "corrosion_resistance": "low",
      "cost_tier": 2,
      "machinability_rating": 0.60,
      "max_service_temp_c": 400,
      "density_kg_m3": 7100,
      "applications": ["gears", "crankshafts", "heavy_machinery", "structural_castings"],
      "notes": "Higher strength than grey; longer chips require chip control geometry"
    },
    {
      "family": "Aluminum 6xxx (Structural)",
      "alloys": ["6061-T6", "6063", "6082"],
      "iso_group": "N",
      "hardness_hb": [60, 120],
      "corrosion_resistance": "medium",
      "cost_tier": 2,
      "machinability_rating": 0.85,
      "max_service_temp_c": 150,
      "density_kg_m3": 2700,
      "applications": ["structural", "frames", "enclosures", "general_aluminum", "lightweight"],
      "notes": "Excellent machinability; use high speed, uncoated or PCD tooling"
    },
    {
      "family": "Aluminum 7xxx (Aerospace)",
      "alloys": ["7075-T6", "7050", "7475"],
      "iso_group": "N",
      "hardness_hb": [130, 180],
      "corrosion_resistance": "low",
      "cost_tier": 3,
      "machinability_rating": 0.80,
      "max_service_temp_c": 120,
      "density_kg_m3": 2810,
      "applications": ["aerospace_structural", "aircraft", "high_strength_lightweight"],
      "notes": "Highest strength aluminum; stress relieve before finish machining"
    },
    {
      "family": "Aluminum 2xxx (Aerospace)",
      "alloys": ["2024-T3", "2014"],
      "iso_group": "N",
      "hardness_hb": [120, 160],
      "corrosion_resistance": "low",
      "cost_tier": 3,
      "machinability_rating": 0.75,
      "max_service_temp_c": 150,
      "density_kg_m3": 2780,
      "applications": ["aerospace", "aircraft_skin", "rivets", "fatigue_critical"],
      "notes": "Good fatigue life; clad versions (Alclad) for corrosion protection"
    },
    {
      "family": "Copper Alloys",
      "alloys": ["C360 (free-cutting brass)", "C110 (ETP copper)", "C510 (phosphor bronze)"],
      "iso_group": "N",
      "hardness_hb": [50, 200],
      "corrosion_resistance": "medium",
      "cost_tier": 3,
      "machinability_rating": 0.90,
      "max_service_temp_c": 200,
      "density_kg_m3": 8500,
      "applications": ["electrical", "connectors", "bushings", "plumbing", "heat_exchangers"],
      "notes": "C360 brass machines like butter; pure copper gummy — use PCD and positive rake"
    },
    {
      "family": "Ti-6Al-4V (Grade 5)",
      "alloys": ["Ti-6Al-4V", "Grade 5"],
      "iso_group": "S",
      "hardness_hb": [300, 380],
      "corrosion_resistance": "very_high",
      "cost_tier": 5,
      "machinability_rating": 0.20,
      "max_service_temp_c": 400,
      "density_kg_m3": 4430,
      "applications": ["aerospace", "medical_implants", "marine", "high_strength_lightweight", "biocompatible"],
      "notes": "Low thermal conductivity; use flood coolant, sharp tools, low speed, high feed"
    },
    {
      "family": "Commercially Pure Titanium",
      "alloys": ["Grade 2", "Grade 4"],
      "iso_group": "S",
      "hardness_hb": [160, 280],
      "corrosion_resistance": "very_high",
      "cost_tier": 4,
      "machinability_rating": 0.30,
      "max_service_temp_c": 350,
      "density_kg_m3": 4510,
      "applications": ["chemical_processing", "medical", "heat_exchangers", "biocompatible"],
      "notes": "Easier to machine than Ti-6Al-4V; still needs flood coolant and sharp tools"
    },
    {
      "family": "Inconel 718",
      "alloys": ["Inconel 718", "IN718"],
      "iso_group": "S",
      "hardness_hb": [330, 440],
      "corrosion_resistance": "very_high",
      "cost_tier": 5,
      "machinability_rating": 0.12,
      "max_service_temp_c": 700,
      "density_kg_m3": 8190,
      "applications": ["turbine_discs", "jet_engine", "high_temperature", "nuclear"],
      "notes": "Work-hardens aggressively; never dwell, climb mill only, use ceramic at high speed or carbide at low speed"
    },
    {
      "family": "Inconel 625",
      "alloys": ["Inconel 625", "IN625"],
      "iso_group": "S",
      "hardness_hb": [250, 350],
      "corrosion_resistance": "very_high",
      "cost_tier": 5,
      "machinability_rating": 0.15,
      "max_service_temp_c": 800,
      "density_kg_m3": 8440,
      "applications": ["chemical_processing", "marine", "exhaust_systems", "high_temperature_corrosion"],
      "notes": "Better corrosion resistance than 718; similar machining challenges"
    },
    {
      "family": "Hastelloy C-276",
      "alloys": ["Hastelloy C-276", "C276"],
      "iso_group": "S",
      "hardness_hb": [200, 300],
      "corrosion_resistance": "very_high",
      "cost_tier": 5,
      "machinability_rating": 0.15,
      "max_service_temp_c": 650,
      "density_kg_m3": 8890,
      "applications": ["chemical_processing", "pollution_control", "extreme_corrosion"],
      "notes": "Extremely corrosion resistant; machine like Inconel — low speed, high feed, rigid setup"
    },
    {
      "family": "Magnesium Alloys",
      "alloys": ["AZ31", "AZ91", "ZE41"],
      "iso_group": "N",
      "hardness_hb": [50, 80],
      "corrosion_resistance": "low",
      "cost_tier": 3,
      "machinability_rating": 0.95,
      "max_service_temp_c": 120,
      "density_kg_m3": 1800,
      "applications": ["aerospace", "automotive", "electronics", "ultra_lightweight"],
      "notes": "FIRE HAZARD: use mineral oil coolant, never water. Excellent machinability otherwise."
    },
    {
      "family": "Waspaloy",
      "alloys": ["Waspaloy"],
      "iso_group": "S",
      "hardness_hb": [330, 420],
      "corrosion_resistance": "high",
      "cost_tier": 5,
      "machinability_rating": 0.10,
      "max_service_temp_c": 750,
      "density_kg_m3": 8190,
      "applications": ["turbine_blades", "jet_engine", "high_temperature_structural"],
      "notes": "Among the hardest to machine; use ceramic inserts at high speed or carbide at very low speed"
    },
    {
      "family": "Hardened Steel (HRC 45-65)",
      "alloys": ["4340 HT", "52100", "D2 hardened", "H13 hardened"],
      "iso_group": "H",
      "hardness_hb": [420, 650],
      "corrosion_resistance": "low",
      "cost_tier": 3,
      "machinability_rating": 0.15,
      "max_service_temp_c": 550,
      "density_kg_m3": 7850,
      "applications": ["dies", "molds", "bearings", "gears_hardened", "wear_surfaces"],
      "notes": "Use CBN for continuous cuts, ceramic for interrupted; minimal DOC, high speed"
    }
  ]
}
