Repository: markjvillanueva3-cloud/PRISMV9

# JM Die Fleet — By-Machine Tool Libraries (material-first, spindle-clamped)

**slot:romeo, 2026-06-15** — answers the operator directive: *"look how the current jm die fusion library is setup and update your work to coincide with how we set our tools up by machines. update the jm die fleet utilizing the same logic of categorizing by material type first so that cutting parameters coincide with the material for the tool cutting data."*

## How JM sets tools up (the source)
JM's `FUSION TOOL LIBRARY` (resources/PRISM FOLDER FROM HOME) groups cribs by function + one explicit machine crib:
- **END MILLS FOR MACHINE 4, TWIST DRILLS** → mill tools (58)

File: state/shared/jm-fusion-tools/by-machine/VMC-03/M.csv (part 1 of 2)
machine_id,machine_name,machine_taper,machine_max_rpm,machine_max_power_kw,tool_id,tool_type,grade_name,iso,toolpath,op,cut,strategy,dia_in,flutes,vc_sfm,rpm,rpm_clamped,fz_in,feed_ipm,ap_in,ae_in,coolant,css,source_crib
VMC-03,Haas VF-2,CAT40,8100,22.4,Default Preset,bull nose end mill,304/316 SS (M),M,Rough,milling,roughing,conventional,0.5,6,328,2506,0,0.0041,60.97,0.1969,0.1748,flood,0,END MILLS FOR MACHINE 4.csv
VMC-03,Haas VF-2,CAT40,8100,22.4,Default Preset,bull nose end mill,304/316 SS (M),M,HEM Adaptive,milling,roughing,adaptive,0.5,6,459,3509,0,0.0049,102.45,0.3937,0.05,flood,0,END MILLS FOR MACHINE 4.csv
VMC-03,Haas VF-2,CAT40,8100,22.4,Default Preset,bull nose end mill,304/316 SS (M),M,Trochoidal,milling,roughing,trochoidal,0.5,6,492,3760,0,0.0053,118.93,0.4921,0.04,flood,0,END MILLS FOR MACHINE 4.csv
VMC-03,Haas VF-2,CAT40,8100,22.4,Default Preset,bull nose end mill,304/316 SS (M),M,Slot,milling,roughing,slot,0.5,6,262,2005,0,0.0036,43.9,0.1378,0.5,flood,0,END MILLS FOR MACHINE 4.csv
VMC-03,Haas VF-2,CAT40,8100,22.4,Default Preset,bull nose end mill,304/316 SS (M),M,Ramp,milling,roughing,plunge,0.5,6,230,1754,0,0.002,21.34,0.1969,0.1748,flood,0,END MILLS FOR MACHINE 4.csv
VMC-03,Haas VF-2,CAT40,8100,22.4,Default Preset,bull nose end mill,304/316 SS (M),M,Semi,milling,semi_finishing,conventional,0.5,6,361,2757,0,0.0032,53.4,0.0787,0.25,flood,0,END MILLS FOR MACHINE 4.csv
VMC-03,Haas VF-2,CAT40,8100,22.4,Default Preset,bull nose end mill,304/316 SS (M),M,Finish,milling,finishing,conventional,0.5,6,394,3008,0,0.0028,51.16,0.0197,0.3748,flood,0,END MILLS FOR MACHINE 4.csv
VMC-03,Haas VF-2,CAT40,8100,22.4,Default Preset,bull nose end mill,304/316 SS (M),M,HSM,milling,finishing,hsm,0.5,6,512,3910,0,0.0028,66.5,0.0098,0.25,flood,0,END MILLS FOR MACHINE 4.csv
VMC-03,Haas VF-2,CAT40,8100,22.4,Default Preset,bull nose end mill,17-4 PH (M),M,Rough,milling,roughing,conventional,0.5,6,246,1880,0,0.0041,45.74,0.1969,0.1748,flood,0,END MILLS FOR MACHINE 4.csv
VMC-03,Haas VF-2,CAT40,8100,22.4,Default Preset,bull nose end mill,17-4 PH (M),M,HEM Adaptive,milling,roughing,adaptive,0.5,6,344,2632,0,0.0049,76.85,0.3937,0.05,flood,0,END MILLS FOR MACHINE 4.csv
VMC-03,Haas VF-2,CAT40,8100,22.4,Default Preset,bull nose end mill,17-4 PH (M),M,Trochoidal,milling,roughing,trochoidal,0.5,6,369,2820,0,0.0053,89.2,0.4921,0.04,flood,0,END MILLS FOR MACHINE 4.csv
VMC-03,Haas VF-2,CAT40,8100,22.4,Default Preset,bull nose end mill,17-4 PH (M),M,Slot,milling,roughing,slot,0.5,6,197,1504,0,0.0036,32.93,0.1378,0.5,flood,0,END MILLS FOR MACHINE 4.csv
VMC-03,Haas VF-2,CAT40,8100,22.4,Default Preset,bull nose end mill,17-4 PH (M),M,Ramp,milling,roughing,plunge,0.5,6,172,1316,0,0.002,16.01,0.1969,0.1748,flood,0,END MILLS FOR MACHINE 4.csv
VMC-03,Haas VF-2,CAT40,8100,22.4,Default Preset,bull nose end mill,17-4 PH (M),M,Semi,milling,semi_finishing,conventional,0.5,6,271,2068,0,0.0032,40.06,0.0787,0.25,flood,0,END MILLS FOR MACHINE 4.csv
VMC-03,Haas VF-2,CAT40,8100,22.4,Default Preset,bull nose end mill,17-4 PH (M),M,Finish,milling,finishing,conventional,0.5,6,295,2256,0,0.0028,38.37,0.0197,0.3748,flood,0,END MILLS FOR MACHINE 4.csv
VMC-03,Haas VF-2,CAT40,8100,22.4,Default Preset,bull nose end mill,17-4 PH (M),M,HSM,milling,finishing,hsm,0.5,6,384,2932,0,0.0028,49.87,0.0098,0.25,flood,0,END MILLS FOR MACHINE 4.csv
VMC-03,Haas VF-2,CAT40,8100,22.4,Default Preset,bull nose end mill,2205 Duplex (M),M,Rough,milling,roughing,conventional,0.5,6,205,1566,0,0.0041,38.1,0.1969,0.1748,flood,0,END MILLS FOR MACHINE 4.csv
VMC-03,Haas VF-2,CAT40,8100,22.4,Default Preset,bull nose end mill,2205 Duplex (M),M,HEM Adaptive,milling,roughing,adaptive,0.5,6,287,2193,0,0.0049,64.03,0.3937,0.05,flood,0,END MILLS FOR MACHINE 4.csv
VMC-03,Haas VF-2,CAT40,8100,22.4,Default Preset,bull nose end mill,2205 Duplex (M),M,Trochoidal,milling,roughing,trochoidal,0.5,6,308,2350,0,0.0053,74.33,0.4921,0.04,flood,0,END MILLS FOR MACHINE 4.csv
VMC-03,Haas VF-2,CAT40,8100,22.4,Default Preset,bull nose end mill,2205 Duplex (M),M,Slot,milling,roughing,slot,0.5,6,164,1253,0,0.0036,27.44,0.1378,0.5,flood,0,END MILLS FOR MACHINE 4.csv
VMC-03,Haas VF-2,CAT40,8100,22.4,Default Preset,bull nose end mill,2205 Duplex (M),M,Ramp,milling,roughing,plunge,0.5,6,144,1097,0,0.002,13.35,0.1969,0.1748,flood,0,END MILLS FOR MACHINE 4.csv
VMC-03,Haas VF-2,CAT40,8100,22.4,Default Preset,bull nose end mill,2205 Duplex (M),M,Semi,milling,semi_finishing,conventional,0.5,6,226,1723,0,0.0032,33.37,0.0787,0.25,flood,0,END MILLS FOR MACHINE 4.csv
VMC-03,Haas VF-2,CAT40,8100,22.4,Default Preset,bull nose end mill,2205 Duplex (M),M,Finish,milling,finishing,conventional,0.5,6,246,1880,0,0.0028,31.97,0.0197,0.3748,flood,0,END MILLS FOR MACHINE 4.csv
VMC-03,Haas VF-2,CAT40,8100,22.4,Default Preset,bull nose end mill,2205 Duplex (M),M,HSM,milling,finishing,hsm,0.5,6,320,2444,0,0.0028,41.57,0.0098,0.25,flood,0,END MILLS FOR MACHINE 4.csv
VMC-03,Haas VF-2,CAT40,8100,22.4,Default Preset,bull nose end mill,304/316 SS (M),M,Rough,milling,roughing,conventional,0.5,6,328,2506,0,0.0041,60.97,0.1969,0.1748,flood,0,END MILLS FOR MACHINE 4.csv
VMC-03,Haas VF-2,CAT40,8100,22.4,Default Preset,bull nose end mill,304/316 SS (M),M,HEM Adaptive,milling,roughing,adaptive,0.5,6,459,3509,0,0.0049,102.45,0.3937,0.05,flood,0,END MILLS FOR MACHINE 4.csv
VMC-03,Haas VF-2,CAT40,8100,22.4,Default Preset,bull nose end mill,304/316 SS (M),M,Trochoidal,milling,roughing,trochoidal,0.5,6,492,3760,0,0.0053,118.93,0.4921,0.04,flood,0,END MILLS FOR MACHINE 4.csv
VMC-03,Haas VF-2,CAT40,8100,22.4,Default Preset,bull nose end mill,304/316 SS (M),M,Slot,milling,roughing,slot,0.5,6,262,2005,0,0.0036,43.9,0.1378,0.5,flood,0,END MILLS FOR MACHINE 4.csv
VMC-03,Haas VF-2,CAT40,8100,22.4,Default Preset,bull nose end mill,304/316 SS (M),M,Ramp,milling,roughing,plunge,0.5,6,230,1754,0,0.002,21.34,0.1969,0.1748,flood,0,END MILLS FOR MACHINE 4.csv
VMC-03,Haas VF-2,CAT40,8100,22.4,Default Preset,bull nose end mill,304/316 SS (M),M,Semi,milling,semi_finishing,conventional,0.5,6,361,2757,0,0.0032,53.4,0.0787,0.25,flood,0,END MILLS FOR MACHINE 4.csv
VMC-03,Haas VF-2,CAT40,8100,22.4,Default Preset,bull nose end mill,304/316 SS (M),M,Finish,milling,finishing,conventional,0.5,6,394,3008,0,0.0028,51.16,0.0197,0.3748,flood,0,END MILLS FOR MACHINE 4.csv
VMC-03,Haas VF-2,CAT40,8100,22.4,Default Preset,bull nose end mill,304/316 SS (M),M,HSM,milling,finishing,hsm,0.5,6,512,3910,0,0.0028,66.5,0.0098,0.25,flood,0,END MILLS FOR MACHINE 4.csv
VMC-03,Haas VF-2,CAT40,8100,22.4,Default Preset,bull nose end mill,17-4 PH (M),M,Rough,milling,roughing,conventional,0.5,6,246,1880,0,0.0041,45.74,0.1969,0.1748,flood,0,END MILLS FOR MACHINE 4.csv
VMC-03,Haas VF-2,CAT40,8100,22.4,Default Preset,bull nose end mill,17-4 PH (M),M,HEM Adaptive,milling,roughing,adaptive,0.5,6,344,2632,0,0.0049,76.85,0.3937,0.05,flood,0,END MILLS FOR MACHINE 4.csv
VMC-03,Haas VF-2,CAT40,8100,22.4,Default Preset,bull nose end mill,17-4 PH (M),M,Trochoidal,milling,roughing,trochoidal,0.5,6,369,2820,0,0.0053,89.2,0.4921,0.04,flood,0,END MILLS FOR MACHINE 4.csv
VMC-03,Haas VF-2,CAT40,8100,22.4,Default Preset,bull nose end mill,17-4 PH (M),M,Slot,milling,roughing,slot,0.5,6,197,1504,0,0.0036,32.93,0.1378,0.5,flood,0,END MILLS FOR MACHINE 4.csv
VMC-03,Haas VF-2,CAT40,8100,22.4,Default Preset,bull nose end mill,17-4 PH (M),M,Ramp,milling,roughing,plunge,0.5,6,172,1316,0,0.002,16.01,0.1969,0.1748,flood,0,END MILLS FOR MACHINE 4.csv
VMC-03,Haas VF-2,CAT40,8100,22.4,Default Preset,bull nose end mill,17-4 PH (M),M,Semi,milling,semi_finishing,conventional,0.5,6,271,2068,0,0.0032,40.06,0.0787,0.25,flood,0,END MILLS FOR MACHINE 4.csv
VMC-03,Haas VF-2,CAT40,8100,22.4,Default Preset,bull nose end mill,17-4 PH (M),M,Finish,milling,finishing,conventional,0.5,6,295,2256,0,0.0028,38.37,0.0197,0.3748,flood,0,END MILLS FOR MACHINE 4.csv
VMC-03,Haas VF-2,CAT40,8100,22.4,Default Preset,bull nose end mill,17-4 PH (M),M,HSM,milling,finishing,hsm,0.5,6,384,2932,0,0.0028,49.87,0.0098,0.25,flood,0,END MILLS FOR MACHINE 4.csv
VMC-03,Haas VF-2,CAT40,8100,22.4,Default Preset,bull nose end mill,2205 Duplex (M),M,Rough,milling,roughing,conventional,0.5,6,205,1566,0,0.0041,38.1,0.1969,0.1748,flood,0,END MILLS FOR MACHINE 4.csv
VMC-03,Haas VF-2,CAT40,8100,22.4,Default Preset,bull nose end mill,2205 Duplex (M),M,HEM Adaptive,milling,roughing,adaptive,0.5,6,287,2193,0,0.0049,64.03,0.3937,0.05,flood,0,END MILLS FOR MACHINE 4.csv
VMC-03,Haas VF-2,CAT40,8100,22.4,Default Preset,bull nose end mill,2205 Duplex (M),M,Trochoidal,milling,roughing,trochoidal,0.5,6,308,2350,0,0.0053,74.33,0.4921,0.04,flood,0,END MILLS FOR MACHINE 4.csv
VMC-03,Haas VF-2,CAT40,8100,22.4,Default Preset,bull nose end mill,2205 Duplex (M),M,Slot,milling,roughing,slot,0.5,6,164,1253,0,0.0036,27.44,0.1378,0.5,flood,0,END MILLS FOR MACHINE 4.csv
VMC-03,Haas VF-2,CAT40,8100,22.4,Default Preset,bull nose end mill,2205 Duplex (M),M,Ramp,milling,roughing,plunge,0.5,6,144,1097,0,0.002,13.35,0.1969,0.1748,flood,0,END MILLS FOR MACHINE 4.csv
VMC-03,Haas VF-2,CAT40,8100,22.4,Default Preset,bull nose end mill,2205 Duplex (M),M,Semi,milling,semi_finishing,conventional,0.5,6,226,1723,0,0.0032,33.37,0.0787,0.25,flood,0,END MILLS FOR MACHINE 4.csv
VMC-03,Haas VF-2,CAT40,8100,22.4,Default Preset,bull nose end mill,2205 Duplex (M),M,Finish,milling,finishing,conventional,0.5,6,246,1880,0,0.0028,31.97,0.0197,0.3748,flood,0,END MILLS FOR MACHINE 4.csv
VMC-03,Haas VF-2,CAT40,8100,22.4,Default Preset,bull nose end mill,2205 Duplex (M),M,HSM,milling,finishing,hsm,0.5,6,320,2444,0,0.0028,41.57,0.0098,0.25,flood,0,END MILLS FOR MACHINE 4.csv
VMC-03,Haas VF-2,CAT40,8100,22.4,Default Preset,bull nose end mill,304/316 SS (M),M,Rough,milling,roughing,conventional,0.25,6,328,5013,0,0.0024,73.42,0.1969,0.0874,flood,0,END MILLS FOR MACHINE 4.csv
VMC-03,Haas VF-2,CAT40,8100,22.4,Default Preset,bull nose end mill,304/316 SS (M),M,HEM Adaptive,milling,roughing,adaptive,0.25,6,459,7018,0,0.0029,123.34,0.3937,0.025,flood,0,END MILLS FOR MACHINE 4.csv
VMC-03,Haas VF-2,CAT40,8100,22.4,Default Preset,bull nose end mill,304/316 SS (M),M,Trochoidal,milling,roughing,trochoidal,0.25,6,492,7519,0,0.0032,143.16,0.4921,0.02,flood,0,END MILLS FOR MACHINE 4.csv
VMC-03,Haas VF-2,CAT40,8100,22.4,Default Preset,bull nose end mill,304/316 SS (M),M,Slot,milling,roughing,slot,0.25,6,262,4010,0,0.0022,52.86,0.125,0.25,flood,0,END MILLS FOR MACHINE 4.csv
VMC-03,Haas VF-2,CAT40,8100,22.4,Default Preset,bull nose end mill,304/316 SS (M),M,Ramp,milling,roughing,plunge,0.25,6,230,3509,0,0.0012,25.7,0.1969,0.0874,flood,0,END MILLS FOR MACHINE 4.csv
VMC-03,Haas VF-2,CAT40,8100,22.4,Default Preset,bull nose end mill,304/316 SS (M),M,Semi,milling,semi_finishing,conventional,0.25,6,361,5514,0,0.0019,63.82,0.0787,0.1252,flood,0,END MILLS FOR MACHINE 4.csv
VMC-03,Haas VF-2,CAT40,8100,22.4,Default Preset,bull nose end mill,304/316 SS (M),M,Finish,milling,finishing,conventional,0.25,6,394,6015,0,0.0017,61.1,0.0197,0.1874,flood,0,END MILLS FOR MACHINE 4.csv
VMC-03,Haas VF-2,CAT40,8100,22.4,Default Preset,bull nose end mill,304/316 SS (M),M,HSM,milling,finishing,hsm,0.25,6,512,7820,0,0.0017,79.43,0.0098,0.125,flood,0,END MILLS FOR MACHINE 4.csv
VMC-03,Haas VF-2,CAT40,8100,22.4,Default Preset,bull nose end mill,17-4 PH (M),M,Rough,milling,roughing,conventional,0.25,6,246,3760,0,0.0024,55.07,0.1969,0.0874,flood,0,END MILLS FOR MACHINE 4.csv
VMC-03,Haas VF-2,CAT40,8100,22.4,Default Preset,bull nose end mill,17-4 PH (M),M,HEM Adaptive,milling,roughing,adaptive,0.25,6,344,5263,0,0.0029,92.5,0.3937,0.025,flood,0,END MILLS FOR MACHINE 4.csv
VMC-03,Haas VF-2,CAT40,8100,22.4,Default Preset,bull nose end mill,17-4 PH (M),M,Trochoidal,milling,roughing,trochoidal,0.25,6,369,5639,0,0.0032,107.36,0.4921,0.02,flood,0,END MILLS FOR MACHINE 4.csv
VMC-03,Haas VF-2,CAT40,8100,22.4,Default Preset,bull nose end mill,17-4 PH (M),M,Slot,milling,roughing,slot,0.25,6,197,3008,0,0.0022,39.65,0.125,0.25,flood,0,END MILLS FOR MACHINE 4.csv
VMC-03,Haas VF-2,CAT40,8100,22.4,Default Preset,bull nose end mill,17-4 PH (M),M,Ramp,milling,roughing,plunge,0.25,6,172,2632,0,0.0012,19.27,0.1969,0.0874,flood,0,END MILLS FOR MACHINE 4.csv
VMC-03,Haas VF-2,CAT40,8100,22.4,Default Preset,bull nose end mill,17-4 PH (M),M,Semi,milling,semi_finishing,conventional,0.25,6,271,4136,0,0.0019,47.87,0.0787,0.1252,flood,0,END MILLS FOR MACHINE 4.csv
VMC-03,Haas VF-2,CAT40,8100,22.4,Default Preset,bull nose end mill,17-4 PH (M),M,Finish,milling,finishing,conventional,0.25,6,295,4511,0,0.0017,45.82,0.0197,0.1874,flood,0,END MILLS FOR MACHINE 4.csv
VMC-03,Haas VF-2,CAT40,8100,22.4,Default Preset,bull nose end mill,17-4 PH (M),M,HSM,milling,finishing,hsm,0.25,6,384,5865,0,0.0017,59.57,0.0098,0.125,flood,0,END MILLS FOR MACHINE 4.csv
VMC-03,Haas VF-2,CAT40,8100,22.4,Default Preset,bull nose end mill,2205 Duplex (M),M,Rough,milling,roughing,conventional,0.25,6,205,3133,0,0.0024,45.88,0.1969,0.0874,flood,0,END MILLS FOR MACHINE 4.csv
VMC-03,Haas VF-2,CAT40,8100,22.4,Default Preset,bull nose end mill,2205 Duplex (M),M,HEM Adaptive,milling,roughing,adaptive,0.25,6,287,4386,0,0.0029,77.08,0.3937,0.025,flood,0,END MILLS FOR MACHINE 4.csv
VMC-03,Haas VF-2,CAT40,8100,22.4,Default Preset,bull nose end mill,2205 Duplex (M),M,Trochoidal,milling,roughing,trochoidal,0.25,6,308,4699,0,0.0032,89.47,0.4921,0.02,flood,0,END MILLS FOR MACHINE 4.csv
VMC-03,Haas VF-2,CAT40,8100,22.4,Default Preset,bull nose end mill,2205 Duplex (M),M,Slot,milling,roughing,slot,0.25,6,164,2506,0,0.0022,33.03,0.125,0.25,flood,0,END MILLS FOR MACHINE 4.csv
VMC-03,Haas VF-2,CAT40,8100,22.4,Default Preset,bull nose end mill,2205 Duplex (M),M,Ramp,milling,roughing,plunge,0.25,6,144,2193,0,0.0012,16.06,0.1969,0.0874,flood,0,END MILLS FOR MACHINE 4.csv
VMC-03,Haas VF-2,CAT40,8100,22.4,Default Preset,bull nose end mill,2205 Duplex (M),M,Semi,milling,semi_finishing,conventional,0.25,6,226,3446,0,0.0019,39.89,0.0787,0.1252,flood,0,END MILLS FOR MACHINE 4.csv
VMC-03,Haas VF-2,CAT40,8100,22.4,Default Preset,bull nose end mill,2205 Duplex (M),M,Finish,milling,finishing,conventional,0.25,6,246,3760,0,0.0017,38.19,0.0197,0.1874,flood,0,END MILLS FOR MACHINE 4.csv
VMC-03,Haas VF-2,CAT40,8100,22.4,Default Preset,bull nose end mill,2205 Duplex (M),M,HSM,milling,finishing,hsm,0.25,6,320,4887,0,0.0017,49.64,0.0098,0.125,flood,0,END MILLS FOR MACHINE 4.csv
VMC-03,Haas VF-2,CAT40,8100,22.4,Default Preset,bull nose end mill,304/316 SS (M),M,Rough,milling,roughing,conventional,0.25,6,328,5013,0,0.0024,73.42,0.1969,0.0874,flood,0,END MILLS FOR MACHINE 4.csv
VMC-03,Haas VF-2,CAT40,8100,22.4,Default Preset,bull nose end mill,304/316 SS (M),M,HEM Adaptive,milling,roughing,adaptive,0.25,6,459,7018,0,0.0029,123.34,0.3937,0.025,flood,0,END MILLS FOR MACHINE 4.csv
VMC-03,Haas VF-2,CAT40,8100,22.4,Default Preset,bull nose end mill,304/316 SS (M),M,Trochoidal,milling,roughing,trochoidal,0.25,6,492,7519,0,0.0032,143.16,0.4921,0.02,flood,0,END MILLS FOR MACHINE 4.csv
VMC-03,Haas VF-2,CAT40,8100,22.4,Default Preset,bull nose end mill,304/316 SS (M),M,Slot,milling,roughing,slot,0.25,6,262,4010,0,0.0022,52.86,0.125,0.25,flood,0,END MILLS FOR MACHINE 4.csv
VMC-03,Haas VF-2,CAT40,8100,22.4,Default Preset,bull nose end mill,304/316 SS (M),M,Ramp,milling,roughing,plunge,0.25,6,230,3509,0,0.0012,25.7,0.1969,0.0874,flood,0,END MILLS FOR MACHINE 4.csv
VMC-03,Haas VF-2,CAT40,8100,22.4,Default Preset,bull nose end mill,304/316 SS (M),M,Semi,milling,semi_finishing,conventional,0.25,6,361,5514,0,0.0019,63.82,0.0787,0.1252,flood,0,END MILLS FOR MACHINE 4.csv
VMC-03,Haas VF-2,CAT40,8100,22.4,Default Preset,bull nose end mill,304/316 SS (M),M,Finish,milling,finishing,conventional,0.25,6,394,6015,0,0.0017,61.1,0.0197,0.1874,flood,0,END MILLS FOR MACHINE 4.csv
VMC-03,Haas VF-2,CAT40,8100,22.4,Default Preset,bull nose end mill,304/316 SS (M),M,HSM,milling,finishing,hsm,0.25,6,512,7820,0,0.0017,79.43,0.0098,0.125,flood,0,END MILLS FOR MACHINE 4.csv
VMC-03,Haas VF-2,CAT40,8100,22.4,Default Preset,bull nose end mill,17-4 PH (M),M,Rough,milling,roughing,conventional,0.25,6,246,3760,0,0.0024,55.07,0.1969,0.0874,flood,0,END MILLS FOR MACHINE 4.csv
VMC-03,Haas VF-2,CAT40,8100,22.4,Default Preset,bull nose end mill,17-4 PH (M),M,HEM Adaptive,milling,roughing,adaptive,0.25,6,344,5263,0,0.0029,92.5,0.3937,0.025,flood,0,END MILLS FOR MACHINE 4.csv
VMC-03,Haas VF-2,CAT40,8100,22.4,Default Preset,bull nose end mill,17-4 PH (M),M,Trochoidal,milling,roughing,trochoidal,0.25,6,369,5639,0,0.0032,107.36,0.4921,0.02,flood,0,END MILLS FOR MACHINE 4.csv
VMC-03,Haas VF-2,CAT40,8100,22.4,Default Preset,bull nose end mill,17-4 PH (M),M,Slot,milling,roughing,slot,0.25,6,197,3008,0,0.0022,39.65,0.125,0.25,flood,0,END MILLS FOR MACHINE 4.csv
VMC-03,Haas VF-2,CAT40,8100,22.4,Default Preset,bull nose end mill,17-4 PH (M),M,Ramp,milling,roughing,plunge,0.25,6,172,2632,0,0.0012,19.27,0.1969,0.0874,flood,0,END MILLS FOR MACHINE 4.csv
VMC-03,Haas VF-2,CAT40,8100,22.4,Default Preset,bull nose end mill,17-4 PH (M),M,Semi,milling,semi_finishing,conventional,0.25,6,271,4136,0,0.0019,47.87,0.0787,0.1252,flood,0,END MILLS FOR MACHINE 4.csv
VMC-03,Haas VF-2,CAT40,8100,22.4,Default Preset,bull nose end mill,17-4 PH (M),M,Finish,milling,finishing,conventional,0.25,6,295,4511,0,0.0017,45.82,0.0197,0.1874,flood,0,END MILLS FOR MACHINE 4.csv
VMC-03,Haas VF-2,CAT40,8100,22.4,Default Preset,bull nose end mill,17-4 PH (M),M,HSM,milling,finishing,hsm,0.25,6,384,5865,0,0.0017,59.57,0.0098,0.125,flood,0,END MILLS FOR MACHINE 4.csv
VMC-03,Haas VF-2,CAT40,8100,22.4,Default Preset,bull nose end mill,2205 Duplex (M),M,Rough,milling,roughing,conventional,0.25,6,205,3133,0,0.0024,45.88,0.1969,0.0874,flood,0,END MILLS FOR MACHINE 4.csv
VMC-03,Haas VF-2,CAT40,8100,22.4,Default Preset,bull nose end mill,2205 Duplex (M),M,HEM Adaptive,milling,roughing,adaptive,0.25,6,287,4386,0,0.0029,77.08,0.3937,0.025,flood,0,END MILLS FOR MACHINE 4.csv
VMC-03,Haas VF-2,CAT40,8100,22.4,Default Preset,bull nose end mill,2205 Duplex (M),M,Trochoidal,milling,roughing,trochoidal,0.25,6,308,4699,0,0.0032,89.47,0.4921,0.02,flood,0,END MILLS FOR MACHINE 4.csv
VMC-03,Haas VF-2,CAT40,8100,22.4,Default Preset,bull nose end mill,2205 Duplex (M),M,Slot,milling,roughing,slot,0.25,6,164,2506,0,0.0022,33.03,0.125,0.25,flood,0,END MILLS FOR MACHINE 4.csv
VMC-03,Haas VF-2,CAT40,8100,22.4,Default Preset,bull nose end mill,2205 Duplex (M),M,Ramp,milling,roughing,plunge,0.25,6,144,2193,0,0.0012,16.06,0.1969,0.0874,flood,0,END MILLS FOR MACHINE 4.csv
VMC-03,Haas VF-2,CAT40,8100,22.4,Default Preset,bull nose end mill,2205 Duplex (M),M,Semi,milling,semi_finishing,conventional,0.25,6,226,3446,0,0.0019,39.89,0.0787,0.1252,flood,0,END MILLS FOR MACHINE 4.csv
VMC-03,Haas VF-2,CAT40,8100,22.4,Default Preset,bull nose end mill,2205 Duplex (M),M,Finish,milling,finishing,conventional,0.25,6,246,3760,0,0.0017,38.19,0.0197,0.1874,flood,0,END MILLS FOR MACHINE 4.csv
VMC-03,Haas VF-2,CAT40,8100,22.4,Default Preset,bull nose end mill,2205 Duplex (M),M,HSM,milling,finishing,hsm,0.25,6,320,4887,0,0.0017,49.64,0.0098,0.125,flood,0,END MILLS FOR MACHINE 4.csv
VMC-03,Haas VF-2,CAT40,8100,22.4,Default Preset,bull nose end mill,304/316 SS (M),M,Rough,milling,roughing,conventional,0.375,6,328,3342,0,0.0032,63.95,0.1969,0.1311,flood,0,END MILLS FOR MACHINE 4.csv
VMC-03,Haas VF-2,CAT40,8100,22.4,Default Preset,bull nose end mill,304/316 SS (M),M,HEM Adaptive,milling,roughing,adaptive,0.375,6,459,4679,0,0.0038,107.43,0.3937,0.0375,flood,0,END MILLS FOR MACHINE 4.csv
VMC-03,Haas VF-2,CAT40,8100,22.4,Default Preset,bull nose end mill,304/316 SS (M),M,Trochoidal,milling,roughing,trochoidal,0.375,6,492,5013,0,0.0041,124.69,0.4921,0.03,flood,0,END MILLS FOR MACHINE 4.csv
VMC-03,Haas VF-2,CAT40,8100,22.4,Default Preset,bull nose end mill,304/316 SS (M),M,Slot,milling,roughing,slot,0.375,6,262,2673,0,0.0029,46.03,0.1378,0.375,flood,0,END MILLS FOR MACHINE 4.csv
VMC-03,Haas VF-2,CAT40,8100,22.4,Default Preset,bull nose end mill,304/316 SS (M),M,Ramp,milling,roughing,plunge,0.375,6,230,2339,0,0.0016,22.38,0.1969,0.1311,flood,0,END MILLS FOR MACHINE 4.csv
VMC-03,Haas VF-2,CAT40,8100,22.4,Default Preset,bull nose end mill,304/316 SS (M),M,Semi,milling,semi_finishing,conventional,0.375,6,361,3676,0,0.0026,56.44,0.0787,0.1874,flood,0,END MILLS FOR MACHINE 4.csv
VMC-03,Haas VF-2,CAT40,8100,22.4,Default Preset,bull nose end mill,304/316 SS (M),M,Finish,milling,finishing,conventional,0.375,6,394,4010,0,0.0022,53.99,0.0197,0.2811,flood,0,END MILLS FOR MACHINE 4.csv
VMC-03,Haas VF-2,CAT40,8100,22.4,Default Preset,bull nose end mill,304/316 SS (M),M,HSM,milling,finishing,hsm,0.375,6,512,5213,0,0.0022,70.19,0.0098,0.1875,flood,0,END MILLS FOR MACHINE 4.csv
VMC-03,Haas VF-2,CAT40,8100,22.4,Default Preset,bull nose end mill,17-4 PH (M),M,Rough,milling,roughing,conventional,0.375,6,246,2506,0,0.0032,47.95,0.1969,0.1311,flood,0,END MILLS FOR MACHINE 4.csv
VMC-03,Haas VF-2,CAT40,8100,22.4,Default Preset,bull nose end mill,17-4 PH (M),M,HEM Adaptive,milling,roughing,adaptive,0.375,6,344,3509,0,0.0038,80.57,0.3937,0.0375,flood,0,END MILLS FOR MACHINE 4.csv
VMC-03,Haas VF-2,CAT40,8100,22.4,Default Preset,bull nose end mill,17-4 PH (M),M,Trochoidal,milling,roughing,trochoidal,0.375,6,369,3760,0,0.0041,93.53,0.4921,0.03,flood,0,END MILLS FOR MACHINE 4.csv
VMC-03,Haas VF-2,CAT40,8100,22.4,Default Preset,bull nose end mill,17-4 PH (M),M,Slot,milling,roughing,slot,0.375,6,197,2005,0,0.0029,34.53,0.1378,0.375,flood,0,END MILLS FOR MACHINE 4.csv
VMC-03,Haas VF-2,CAT40,8100,22.4,Default Preset,bull nose end mill,17-4 PH (M),M,Ramp,milling,roughing,plunge,0.375,6,172,1754,0,0.0016,16.78,0.1969,0.1311,flood,0,END MILLS FOR MACHINE 4.csv
VMC-03,Haas VF-2,CAT40,8100,22.4,Default Preset,bull nose end mill,17-4 PH (M),M,Semi,milling,semi_finishing,conventional,0.375,6,271,2757,0,0.0026,42.33,0.0787,0.1874,flood,0,END MILLS FOR MACHINE 4.csv
VMC-03,Haas VF-2,CAT40,8100,22.4,Default Preset,bull nose end mill,17-4 PH (M),M,Finish,milling,finishing,conventional,0.375,6,295,3008,0,0.0022,40.5,0.0197,0.2811,flood,0,END MILLS FOR MACHINE 4.csv
VMC-03,Haas VF-2,CAT40,8100,22.4,Default Preset,bull nose end mill,17-4 PH (M),M,HSM,milling,finishing,hsm,0.375,6,384,3910,0,0.0022,52.65,0.0098,0.1875,flood,0,END MILLS FOR MACHINE 4.csv
VMC-03,Haas VF-2,CAT40,8100,22.4,Default Preset,bull nose end mill,2205 Duplex (M),M,Rough,milling,roughing,conventional,0.375,6,205,2089,0,0.0032,39.97,0.1969,0.1311,flood,0,END MILLS FOR MACHINE 4.csv
VMC-03,Haas VF-2,CAT40,8100,22.4,Default Preset,bull nose end mill,2205 Duplex (M),M,HEM Adaptive,milling,roughing,adaptive,0.375,6,287,2924,0,0.0038,67.14,0.3937,0.0375,flood,0,END MILLS FOR MACHINE 4.csv
VMC-03,Haas VF-2,CAT40,8100,22.4,Default Preset,bull nose end mill,2205 Duplex (M),M,Trochoidal,milling,roughing,trochoidal,0.375,6,308,3133,0,0.0041,77.93,0.4921,0.03,flood,0,END MILLS FOR MACHINE 4.csv
VMC-03,Haas VF-2,CAT40,8100,22.4,Default Preset,bull nose end mill,2205 Duplex (M),M,Slot,milling,roughing,slot,0.375,6,164,1671,0,0.0029,28.78,0.1378,0.375,flood,0,END MILLS FOR MACHINE 4.csv
VMC-03,Haas VF-2,CAT40,8100,22.4,Default Preset,bull nose end mill,2205 Duplex (M),M,Ramp,milling,roughing,plunge,0.375,6,144,1462,0,0.0016,13.99,0.1969,0.1311,flood,0,END MILLS FOR MACHINE 4.csv
VMC-03,Haas VF-2,CAT40,8100,22.4,Default Preset,bull nose end mill,2205 Duplex (M),M,Semi,milling,semi_finishing,conventional,0.375,6,226,2298,0,0.0026,35.28,0.0787,0.1874,flood,0,END MILLS FOR MACHINE 4.csv
VMC-03,Haas VF-2,CAT40,8100,22.4,Default Preset,bull nose end mill,2205 Duplex (M),M,Finish,milling,finishing,conventional,0.375,6,246,2506,0,0.0022,33.74,0.0197,0.2811,flood,0,END MILLS FOR MACHINE 4.csv
VMC-03,Haas VF-2,CAT40,8100,22.4,Default Preset,bull nose end mill,2205 Duplex (M),M,HSM,milling,finishing,hsm,0.375,6,320,3258,0,0.0022,43.87,0.0098,0.1875,flood,0,END MILLS FOR MACHINE 4.csv
VMC-03,Haas VF-2,CAT40,8100,22.4,Default Preset,spot drill,304/316 SS (M),M,Spot,drilling,roughing,conventional,0.5,2,220,1679,0,0.003,10.18,0,0.5,flood,0,TWIST DRILLS.csv
VMC-03,Haas VF-2,CAT40,8100,22.4,Default Preset,spot drill,17-4 PH (M),M,Spot,drilling,roughing,conventional,0.5,2,165,1259,0,0.003,7.63,0,0.5,flood,0,TWIST DRILLS.csv
VMC-03,Haas VF-2,CAT40,8100,22.4,Default Preset,spot drill,2205 Duplex (M),M,Spot,drilling,roughing,conventional,0.5,2,137,1050,0,0.003,6.37,0,0.5,flood,0,TWIST DRILLS.csv
VMC-03,Haas VF-2,CAT40,8100,22.4,Default Preset,drill,304/316 SS (M),M,Drill,drilling,roughing,conventional,0.0781,2,88,4299,0,0.0009,7.62,0,0.078,flood,0,TWIST DRILLS.csv
VMC-03,Haas VF-2,CAT40,8100,22.4,Default Preset,drill,304/316 SS (M),M,Peck,drilling,roughing,plunge,0.0781,2,62,3009,0,0.0004,2.67,0,0.078,flood,0,TWIST DRILLS.csv
VMC-03,Haas VF-2,CAT40,8100,22.4,Default Preset,drill,17-4 PH (M),M,Drill,drilling,roughing,conventional,0.0781,2,66,3224,0,0.0009,5.71,0,0.078,flood,0,TWIST DRILLS.csv
VMC-03,Haas VF-2,CAT40,8100,22.4,Default Preset,drill,17-4 PH (M),M,Peck,drilling,roughing,plunge,0.0781,2,46,2257,0,0.0004,2,0,0.078,flood,0,TWIST DRILLS.csv
VMC-03,Haas VF-2,CAT40,8100,22.4,Default Preset,drill,2205 Duplex (M),M,Drill,drilling,roughing,conventional,0.0781,2,55,2687,0,0.0009,4.76,0,0.078,flood,0,TWIST DRILLS.csv
VMC-03,Haas VF-2,CAT40,8100,22.4,Default Preset,drill,2205 Duplex (M),M,Peck,drilling,roughing,plunge,0.0781,2,38,1881,0,0.0004,1.67,0,0.078,flood,0,TWIST DRILLS.csv
VMC-03,Haas VF-2,CAT40,8100,22.4,Default Preset,drill,304/316 SS (M),M,Drill,drilling,roughing,conventional,0.0937,2,88,3582,0,0.001,7.19,0,0.0937,flood,0,TWIST DRILLS.csv
VMC-03,Haas VF-2,CAT40,8100,22.4,Default Preset,drill,304/316 SS (M),M,Peck,drilling,roughing,plunge,0.0937,2,62,2508,0,0.0005,2.52,0,0.0937,flood,0,TWIST DRILLS.csv
VMC-03,Haas VF-2,CAT40,8100,22.4,Default Preset,drill,17-4 PH (M),M,Drill,drilling,roughing,conventional,0.0937,2,66,2687,0,0.001,5.4,0,0.0937,flood,0,TWIST DRILLS.csv
VMC-03,Haas VF-2,CAT40,8100,22.4,Default Preset,drill,17-4 PH (M),M,Peck,drilling,roughing,plunge,0.0937,2,46,1881,0,0.0005,1.89,0,0.0937,flood,0,TWIST DRILLS.csv
VMC-03,Haas VF-2,CAT40,8100,22.4,Default Preset,drill,2205 Duplex (M),M,Drill,drilling,roughing,conventional,0.0937,2,55,2239,0,0.001,4.5,0,0.0937,flood,0,TWIST DRILLS.csv
VMC-03,Haas VF-2,CAT40,8100,22.4,Default Preset,drill,2205 Duplex (M),M,Peck,drilling,roughing,plunge,0.0937,2,38,1567,0,0.0005,1.57,0,0.0937,flood,0,TWIST DRILLS.csv
VMC-03,Haas VF-2,CAT40,8100,22.4,Default Preset,drill,304/316 SS (M),M,Drill,drilling,roughing,conventional,0.104,2,88,3229,0,0.0011,6.99,0,0.1039,flood,0,TWIST DRILLS.csv
VMC-03,Haas VF-2,CAT40,8100,22.4,Default Preset,drill,304/316 SS (M),M,Peck,drilling,roughing,plunge,0.104,2,62,2261,0,0.0005,2.45,0,0.1039,flood,0,TWIST DRILLS.csv
VMC-03,Haas VF-2,CAT40,8100,22.4,Default Preset,drill,17-4 PH (M),M,Drill,drilling,roughing,conventional,0.104,2,66,2422,0,0.0011,5.24,0,0.1039,flood,0,TWIST DRILLS.csv
VMC-03,Haas VF-2,CAT40,8100,22.4,Default Preset,drill,17-4 PH (M),M,Peck,drilling,roughing,plunge,0.104,2,46,1695,0,0.0005,1.84,0,0.1039,flood,0,TWIST DRILLS.csv
VMC-03,Haas VF-2,CAT40,8100,22.4,Default Preset,drill,2205 Duplex (M),M,Drill,drilling,roughing,conventional,0.104,2,55,2018,0,0.0011,4.37,0,0.1039,flood,0,TWIST DRILLS.csv
VMC-03,Haas VF-2,CAT40,8100,22.4,Default Preset,drill,2205 Duplex (M),M,Peck,drilling,roughing,plunge,0.104,2,38,1413,0,0.0005,1.53,0,0.1039,flood,0,TWIST DRILLS.csv
VMC-03,Haas VF-2,CAT40,8100,22.4,Default Preset,drill,304/316 SS (M),M,Drill,drilling,roughing,conventional,0.11,2,88,3053,0,0.0011,6.85,0,0.1098,flood,0,TWIST DRILLS.csv
VMC-03,Haas VF-2,CAT40,8100,22.4,Default Preset,drill,304/316 SS (M),M,Peck,drilling,roughing,plunge,0.11,2,62,2137,0,0.0006,2.4,0,0.1098,flood,0,TWIST DRILLS.csv
VMC-03,Haas VF-2,CAT40,8100,22.4,Default Preset,drill,17-4 PH (M),M,Drill,drilling,roughing,conventional,0.11,2,66,2290,0,0.0011,5.14,0,0.1098,flood,0,TWIST DRILLS.csv
VMC-03,Haas VF-2,CAT40,8100,22.4,Default Preset,drill,17-4 PH (M),M,Peck,drilling,roughing,plunge,0.11,2,46,1603,0,0.0006,1.8,0,0.1098,flood,0,TWIST DRILLS.csv
VMC-03,Haas VF-2,CAT40,8100,22.4,Default Preset,drill,2205 Duplex (M),M,Drill,drilling,roughing,conventional,0.11,2,55,1908,0,0.0011,4.28,0,0.1098,flood,0,TWIST DRILLS.csv
VMC-03,Haas VF-2,CAT40,8100,22.4,Default Preset,drill,2205 Duplex (M),M,Peck,drilling,roughing,plunge,0.11,2,38,1336,0,0.0006,1.5,0,0.1098,flood,0,TWIST DRILLS.csv
VMC-03,Haas VF-2,CAT40,8100,22.4,Default Preset,drill,304/316 SS (M),M,Drill,drilling,roughing,conventional,0.12,2,88,2799,0,0.0012,6.72,0,0.1201,flood,0,TWIST DRILLS.csv
VMC-03,Haas VF-2,CAT40,8100,22.4,Default Preset,drill,304/316 SS (M),M,Peck,drilling,roughing,plunge,0.12,2,62,1959,0,0.0006,2.35,0,0.1201,flood,0,TWIST DRILLS.csv
VMC-03,Haas VF-2,CAT40,8100,22.4,Default Preset,drill,17-4 PH (M),M,Drill,drilling,roughing,conventional,0.12,2,66,2099,0,0.0012,5.04,0,0.1201,flood,0,TWIST DRILLS.csv
VMC-03,Haas VF-2,CAT40,8100,22.4,Default Preset,drill,17-4 PH (M),M,Peck,drilling,roughing,plunge,0.12,2,46,1469,0,0.0006,1.76,0,0.1201,flood,0,TWIST DRILLS.csv
VMC-03,Haas VF-2,CAT40,8100,22.4,Default Preset,drill,2205 Duplex (M),M,Drill,drilling,roughing,conventional,0.12,2,55,1749,0,0.0012,4.2,0,0.1201,flood,0,TWIST DRILLS.csv
VMC-03,Haas VF-2,CAT40,8100,22.4,Default Preset,drill,2205 Duplex (M),M,Peck,drilling,roughing,plunge,0.12,2,38,1224,0,0.0006,1.47,0,0.1201,flood,0,TWIST DRILLS.csv
VMC-03,Haas VF-2,CAT40,8100,22.4,Default Preset,drill,304/316 SS (M),M,Drill,drilling,roughing,conventional,0.135,3,88,2488,0,0.0009,6.46,0,0.135,flood,0,TWIST DRILLS.csv
VMC-03,Haas VF-2,CAT40,8100,22.4,Default Preset,drill,304/316 SS (M),M,Peck,drilling,roughing,plunge,0.135,3,62,1741,0,0.0004,2.26,0,0.135,flood,0,TWIST DRILLS.csv
VMC-03,Haas VF-2,CAT40,8100,22.4,Default Preset,drill,17-4 PH (M),M,Drill,drilling,roughing,conventional,0.135,3,66,1866,0,0.0009,4.85,0,0.135,flood,0,TWIST DRILLS.csv
VMC-03,Haas VF-2,CAT40,8100,22.4,Default Preset,drill,17-4 PH (M),M,Peck,drilling,roughing,plunge,0.135,3,46,1306,0,0.0004,1.7,0,0.135,flood,0,TWIST DRILLS.csv
VMC-03,Haas VF-2,CAT40,8100,22.4,Default Preset,drill,2205 Duplex (M),M,Drill,drilling,roughing,conventional,0.135,3,55,1555,0,0.0009,4.04,0,0.135,flood,0,TWIST DRILLS.csv
VMC-03,Haas VF-2,CAT40,8100,22.4,Default Preset,drill,2205 Duplex (M),M,Peck,drilling,roughing,plunge,0.135,3,38,1088,0,0.0004,1.41,0,0.135,flood,0,TWIST DRILLS.csv
VMC-03,Haas VF-2,CAT40,8100,22.4,Default Preset,drill,304/316 SS (M),M,Drill,drilling,roughing,conventional,0.1405,3,88,2390,0,0.0009,6.49,0,0.1406,flood,0,TWIST DRILLS.csv
VMC-03,Haas VF-2,CAT40,8100,22.4,Default Preset,drill,304/316 SS (M),M,Peck,drilling,roughing,plunge,0.1405,3,62,1673,0,0.0005,2.27,0,0.1406,flood,0,TWIST DRILLS.csv
VMC-03,Haas VF-2,CAT40,8100,22.4,Default Preset,drill,17-4 PH (M),M,Drill,drilling,roughing,conventional,0.1405,3,66,1793,0,0.0009,4.87,0,0.1406,flood,0,TWIST DRILLS.csv
VMC-03,Haas VF-2,CAT40,8100,22.4,Default Preset,drill,17-4 PH (M),M,Peck,drilling,roughing,plunge,0.1405,3,46,1255,0,0.0005,1.7,0,0.1406,flood,0,TWIST DRILLS.csv
VMC-03,Haas VF-2,CAT40,8100,22.4,Default Preset,drill,2205 Duplex (M),M,Drill,drilling,roughing,conventional,0.1405,3,55,1494,0,0.0009,4.06,0,0.1406,flood,0,TWIST DRILLS.csv
VMC-03,Haas VF-2,CAT40,8100,22.4,Default Preset,drill,2205 Duplex (M),M,Peck,drilling,roughing,plunge,0.1405,3,38,1046,0,0.0005,1.42,0,0.1406,flood,0,TWIST DRILLS.csv
VMC-03,Haas VF-2,CAT40,8100,22.4,Default Preset,drill,304/316 SS (M),M,Drill,drilling,roughing,conventional,0.144,3,88,2332,0,0.0009,6.43,0,0.1441,flood,0,TWIST DRILLS.csv
VMC-03,Haas VF-2,CAT40,8100,22.4,Default Preset,drill,304/316 SS (M),M,Peck,drilling,roughing,plunge,0.144,3,62,1633,0,0.0005,2.25,0,0.1441,flood,0,TWIST DRILLS.csv
VMC-03,Haas VF-2,CAT40,8100,22.4,Default Preset,drill,17-4 PH (M),M,Drill,drilling,roughing,conventional,0.144,3,66,1749,0,0.0009,4.82,0,0.1441,flood,0,TWIST DRILLS.csv
VMC-03,Haas VF-2,CAT40,8100,22.4,Default Preset,drill,17-4 PH (M),M,Peck,drilling,roughing,plunge,0.144,3,46,1224,0,0.0005,1.69,0,0.1441,flood,0,TWIST DRILLS.csv
VMC-03,Haas VF-2,CAT40,8100,22.4,Default Preset,drill,2205 Duplex (M),M,Drill,drilling,roughing,conventional,0.144,3,55,1458,0,0.0009,4.02,0,0.1441,flood,0,TWIST DRILLS.csv
VMC-03,Haas VF-2,CAT40,8100,22.4,Default Preset,drill,2205 Duplex (M),M,Peck,drilling,roughing,plunge,0.144,3,38,1020,0,0.0005,1.41,0,0.1441,flood,0,TWIST DRILLS.csv
VMC-03,Haas VF-2,CAT40,8100,22.4,Default Preset,drill,304/316 SS (M),M,Drill,drilling,roughing,conventional,0.1495,3,88,2247,0,0.0009,6.37,0,0.1496,flood,0,TWIST DRILLS.csv
VMC-03,Haas VF-2,CAT40,8100,22.4,Default Preset,drill,304/316 SS (M),M,Peck,drilling,roughing,plunge,0.1495,3,62,1573,0,0.0005,2.23,0,0.1496,flood,0,TWIST DRILLS.csv
VMC-03,Haas VF-2,CAT40,8100,22.4,Default Preset,drill,17-4 PH (M),M,Drill,drilling,roughing,conventional,0.1495,3,66,1685,0,0.0009,4.78,0,0.1496,flood,0,TWIST DRILLS.csv
VMC-03,Haas VF-2,CAT40,8100,22.4,Default Preset,drill,17-4 PH (M),M,Peck,drilling,roughing,plunge,0.1495,3,46,1179,0,0.0005,1.67,0,0.1496,flood,0,TWIST DRILLS.csv
VMC-03,Haas VF-2,CAT40,8100,22.4,Default Preset,drill,2205 Duplex (M),M,Drill,drilling,roughing,conventional,0.1495,3,55,1404,0,0.0009,3.98,0,0.1496,flood,0,TWIST DRILLS.csv
VMC-03,Haas VF-2,CAT40,8100,22.4,Default Preset,drill,2205 Duplex (M),M,Peck,drilling,roughing,plunge,0.1495,3,38,983,0,0.0005,1.39,0,0.1496,flood,0,TWIST DRILLS.csv
VMC-03,Haas VF-2,CAT40,8100,22.4,Default Preset,drill,304/316 SS (M),M,Drill,drilling,roughing,conventional,0.1563,2,88,2149,0,0.0015,6.35,0,0.1563,flood,0,TWIST DRILLS.csv
VMC-03,Haas VF-2,CAT40,8100,22.4,Default Preset,drill,304/316 SS (M),M,Peck,drilling,roughing,plunge,0.1563,2,62,1505,0,0.0007,2.22,0,0.1563,flood,0,TWIST DRILLS.csv
VMC-03,Haas VF-2,CAT40,8100,22.4,Default Preset,drill,17-4 PH (M),M,Drill,drilling,roughing,conventional,0.1563,2,66,1612,0,0.0015,4.76,0,0.1563,flood,0,TWIST DRILLS.csv
VMC-03,Haas VF-2,CAT40,8100,22.4,Default Preset,drill,17-4 PH (M),M,Peck,drilling,roughing,plunge,0.1563,2,46,1128,0,0.0007,1.67,0,0.1563,flood,0,TWIST DRILLS.csv
VMC-03,Haas VF-2,CAT40,8100,22.4,Default Preset,drill,2205 Duplex (M),M,Drill,drilling,roughing,conventional,0.1563,2,55,1343,0,0.0015,3.97,0,0.1563,flood,0,TWIST DRILLS.csv
VMC-03,Haas VF-2,CAT40,8100,22.4,Default Preset,drill,2205 Duplex (M),M,Peck,drilling,roughing,plunge,0.1563,2,38,940,0,0.0007,1.39,0,0.1563,flood,0,TWIST DRILLS.csv
VMC-03,Haas VF-2,CAT40,8100,22.4,Default Preset,drill,304/316 SS (M),M,Drill,drilling,roughing,conventional,0.161,2,88,2086,0,0.0015,6.24,0,0.161,flood,0,TWIST DRILLS.csv
VMC-03,Haas VF-2,CAT40,8100,22.4,Default Preset,drill,304/316 SS (M),M,Peck,drilling,roughing,plunge,0.161,2,62,1460,0,0.0007,2.18,0,0.161,flood,0,TWIST DRILLS.csv
VMC-03,Haas VF-2,CAT40,8100,22.4,Default Preset,drill,17-4 PH (M),M,Drill,drilling,roughing,conventional,0.161,2,66,1565,0,0.0015,4.68,0,0.161,flood,0,TWIST DRILLS.csv
VMC-03,Haas VF-2,CAT40,8100,22.4,Default Preset,drill,17-4 PH (M),M,Peck,drilling,roughing,plunge,0.161,2,46,1095,0,0.0007,1.64,0,0.161,flood,0,TWIST DRILLS.csv
VMC-03,Haas VF-2,CAT40,8100,22.4,Default Preset,drill,2205 Duplex (M),M,Drill,drilling,roughing,conventional,0.161,2,55,1304,0,0.0015,3.9,0,0.161,flood,0,TWIST DRILLS.csv
VMC-03,Haas VF-2,CAT40,8100,22.4,Default Preset,drill,2205 Duplex (M),M,Peck,drilling,roughing,plunge,0.161,2,38,913,0,0.0007,1.37,0,0.161,flood,0,TWIST DRILLS.csv
VMC-03,Haas VF-2,CAT40,8100,22.4,Default Preset,drill,304/316 SS (M),M,Drill,drilling,roughing,conventional,0.1719,2,88,1954,0,0.0015,6,0,0.172,flood,0,TWIST DRILLS.csv
VMC-03,Haas VF-2,CAT40,8100,22.4,Default Preset,drill,304/316 SS (M),M,Peck,drilling,roughing,plunge,0.1719,2,62,1368,0,0.0008,2.1,0,0.172,flood,0,TWIST DRILLS.csv
VMC-03,Haas VF-2,CAT40,8100,22.4,Default Preset,drill,17-4 PH (M),M,Drill,drilling,roughing,conventional,0.1719,2,66,1466,0,0.0015,4.5,0,0.172,flood,0,TWIST DRILLS.csv
VMC-03,Haas VF-2,CAT40,8100,22.4,Default Preset,drill,17-4 PH (M),M,Peck,drilling,roughing,plunge,0.1719,2,46,1026,0,0.0008,1.58,0,0.172,flood,0,TWIST DRILLS.csv
VMC-03,Haas VF-2,CAT40,8100,22.4,Default Preset,drill,2205 Duplex (M),M,Drill,drilling,roughing,conventional,0.1719,2,55,1221,0,0.0015,3.75,0,0.172,flood,0,TWIST DRILLS.csv
VMC-03,Haas VF-2,CAT40,8100,22.4,Default Preset,drill,2205 Duplex (M),M,Peck,drilling,roughing,plunge,0.1719,2,38,855,0,0.0008,1.31,0,0.172,flood,0,TWIST DRILLS.csv
VMC-03,Haas VF-2,CAT40,8100,22.4,Default Preset,drill,304/316 SS (M),M,Drill,drilling,roughing,conventional,0.177,2,88,1897,0,0.0016,5.9,0,0.1772,flood,0,TWIST DRILLS.csv
VMC-03,Haas VF-2,CAT40,8100,22.4,Default Preset,drill,304/316 SS (M),M,Peck,drilling,roughing,plunge,0.177,2,62,1328,0,0.0008,2.07,0,0.1772,flood,0,TWIST DRILLS.csv
VMC-03,Haas VF-2,CAT40,8100,22.4,Default Preset,drill,17-4 PH (M),M,Drill,drilling,roughing,conventional,0.177,2,66,1423,0,0.0016,4.43,0,0.1772,flood,0,TWIST DRILLS.csv
VMC-03,Haas VF-2,CAT40,8100,22.4,Default Preset,drill,17-4 PH (M),M,Peck,drilling,roughing,plunge,0.177,2,46,996,0,0.0008,1.55,0,0.1772,flood,0,TWIST DRILLS.csv
VMC-03,Haas VF-2,CAT40,8100,22.4,Default Preset,drill,2205 Duplex (M),M,Drill,drilling,roughing,conventional,0.177,2,55,1186,0,0.0016,3.69,0,0.1772,flood,0,TWIST DRILLS.csv
VMC-03,Haas VF-2,CAT40,8100,22.4,Default Preset,drill,2205 Duplex (M),M,Peck,drilling,roughing,plunge,0.177,2,38,830,0,0.0008,1.29,0,0.1772,flood,0,TWIST DRILLS.csv
VMC-03,Haas VF-2,CAT40,8100,22.4,Default Preset,drill,304/316 SS (M),M,Drill,drilling,roughing,conventional,0.185,2,88,1815,0,0.0016,5.72,0,0.185,flood,0,TWIST DRILLS.csv
VMC-03,Haas VF-2,CAT40,8100,22.4,Default Preset,drill,304/316 SS (M),M,Peck,drilling,roughing,plunge,0.185,2,62,1271,0,0.0008,2,0,0.185,flood,0,TWIST DRILLS.csv
VMC-03,Haas VF-2,CAT40,8100,22.4,Default Preset,drill,17-4 PH (M),M,Drill,drilling,roughing,conventional,0.185,2,66,1362,0,0.0016,4.29,0,0.185,flood,0,TWIST DRILLS.csv
VMC-03,Haas VF-2,CAT40,8100,22.4,Default Preset,drill,17-4 PH (M),M,Peck,drilling,roughing,plunge,0.185,2,46,953,0,0.0008,1.5,0,0.185,flood,0,TWIST DRILLS.csv
VMC-03,Haas VF-2,CAT40,8100,22.4,Default Preset,drill,2205 Duplex (M),M,Drill,drilling,roughing,conventional,0.185,2,55,1135,0,0.0016,3.57,0,0.185,flood,0,TWIST DRILLS.csv
VMC-03,Haas VF-2,CAT40,8100,22.4,Default Preset,drill,2205 Duplex (M),M,Peck,drilling,roughing,plunge,0.185,2,38,794,0,0.0008,1.25,0,0.185,flood,0,TWIST DRILLS.csv
VMC-03,Haas VF-2,CAT40,8100,22.4,Default Preset,drill,304/316 SS (M),M,Drill,drilling,roughing,conventional,0.1875,2,88,1791,0,0.0016,5.71,0,0.1874,flood,0,TWIST DRILLS.csv
VMC-03,Haas VF-2,CAT40,8100,22.4,Default Preset,drill,304/316 SS (M),M,Peck,drilling,roughing,plunge,0.1875,2,62,1254,0,0.0008,2,0,0.1874,flood,0,TWIST DRILLS.csv
VMC-03,Haas VF-2,CAT40,8100,22.4,Default Preset,drill,17-4 PH (M),M,Drill,drilling,roughing,conventional,0.1875,2,66,1343,0,0.0016,4.28,0,0.1874,flood,0,TWIST DRILLS.csv
VMC-03,Haas VF-2,CAT40,8100,22.4,Default Preset,drill,17-4 PH (M),M,Peck,drilling,roughing,plunge,0.1875,2,46,940,0,0.0008,1.5,0,0.1874,flood,0,TWIST DRILLS.csv
VMC-03,Haas VF-2,CAT40,8100,22.4,Default Preset,drill,2205 Duplex (M),M,Drill,drilling,roughing,conventional,0.1875,2,55,1120,0,0.0016,3.57,0,0.1874,flood,0,TWIST DRILLS.csv
VMC-03,Haas VF-2,CAT40,8100,22.4,Default Preset,drill,2205 Duplex (M),M,Peck,drilling,roughing,plunge,0.1875,2,38,784,0,0.0008,1.25,0,0.1874,flood,0,TWIST DRILLS.csv
VMC-03,Haas VF-2,CAT40,8100,22.4,Default Preset,drill,304/316 SS (M),M,Drill,drilling,roughing,conventional,0.193,2,88,1740,0,0.0016,5.62,0,0.1929,flood,0,TWIST DRILLS.csv
VMC-03,Haas VF-2,CAT40,8100,22.4,Default Preset,drill,304/316 SS (M),M,Peck,drilling,roughing,plunge,0.193,2,62,1218,0,0.0008,1.97,0,0.1929,flood,0,TWIST DRILLS.csv
VMC-03,Haas VF-2,CAT40,8100,22.4,Default Preset,drill,17-4 PH (M),M,Drill,drilling,roughing,conventional,0.193,2,66,1305,0,0.0016,4.21,0,0.1929,flood,0,TWIST DRILLS.csv
