Repository: markjvillanueva3-cloud/PRISMV9

# JM Die Fleet — By-Machine Tool Libraries (material-first, spindle-clamped)

**slot:romeo, 2026-06-15** — answers the operator directive: *"look how the current jm die fusion library is setup and update your work to coincide with how we set our tools up by machines. update the jm die fleet utilizing the same logic of categorizing by material type first so that cutting parameters coincide with the material for the tool cutting data."*

## How JM sets tools up (the source)
JM's `FUSION TOOL LIBRARY` (resources/PRISM FOLDER FROM HOME) groups cribs by function + one explicit machine crib:
- **END MILLS FOR MACHINE 4, TWIST DRILLS** → mill tools (58)

File: state/shared/jm-fusion-tools/by-machine/VMC-04/S.csv
machine_id,machine_name,machine_taper,machine_max_rpm,machine_max_power_kw,tool_id,tool_type,grade_name,iso,toolpath,op,cut,strategy,dia_in,flutes,vc_sfm,rpm,rpm_clamped,fz_in,feed_ipm,ap_in,ae_in,coolant,css,source_crib
VMC-04,Haas OM-2,ISO20,30000,3.73,Default Preset,bull nose end mill,Ti-6Al-4V (S),S,Rough,milling,roughing,conventional,0.5,6,151,1153,0,0.0041,28.05,0.1181,0.1252,flood,0,END MILLS FOR MACHINE 4.csv
VMC-04,Haas OM-2,ISO20,30000,3.73,Default Preset,bull nose end mill,Ti-6Al-4V (S),S,HEM Adaptive,milling,roughing,adaptive,0.5,6,211,1614,0,0.0049,47.12,0.2362,0.05,flood,0,END MILLS FOR MACHINE 4.csv
VMC-04,Haas OM-2,ISO20,30000,3.73,Default Preset,bull nose end mill,Ti-6Al-4V (S),S,Trochoidal,milling,roughing,trochoidal,0.5,6,226,1729,0,0.0053,54.69,0.2953,0.04,flood,0,END MILLS FOR MACHINE 4.csv
VMC-04,Haas OM-2,ISO20,30000,3.73,Default Preset,bull nose end mill,Ti-6Al-4V (S),S,Slot,milling,roughing,slot,0.5,6,121,922,0,0.0036,20.19,0.0827,0.5,flood,0,END MILLS FOR MACHINE 4.csv
VMC-04,Haas OM-2,ISO20,30000,3.73,Default Preset,bull nose end mill,Ti-6Al-4V (S),S,Ramp,milling,roughing,plunge,0.5,6,106,807,0,0.002,9.82,0.1181,0.1252,flood,0,END MILLS FOR MACHINE 4.csv
VMC-04,Haas OM-2,ISO20,30000,3.73,Default Preset,bull nose end mill,Ti-6Al-4V (S),S,Semi,milling,semi_finishing,conventional,0.5,6,180,1379,0,0.0032,26.71,0.0591,0.1748,flood,0,END MILLS FOR MACHINE 4.csv
VMC-04,Haas OM-2,ISO20,30000,3.73,Default Preset,bull nose end mill,Ti-6Al-4V (S),S,Finish,milling,finishing,conventional,0.5,6,200,1529,0,0.0024,22.39,0.0197,0.25,flood,0,END MILLS FOR MACHINE 4.csv
VMC-04,Haas OM-2,ISO20,30000,3.73,Default Preset,bull nose end mill,Ti-6Al-4V (S),S,HSM,milling,finishing,hsm,0.5,6,260,1988,0,0.0024,29.12,0.0098,0.25,flood,0,END MILLS FOR MACHINE 4.csv
VMC-04,Haas OM-2,ISO20,30000,3.73,Default Preset,bull nose end mill,Inconel/Nickel (S),S,Rough,milling,roughing,conventional,0.5,6,75,576,0,0.0041,14.01,0.1181,0.1252,flood,0,END MILLS FOR MACHINE 4.csv
VMC-04,Haas OM-2,ISO20,30000,3.73,Default Preset,bull nose end mill,Inconel/Nickel (S),S,HEM Adaptive,milling,roughing,adaptive,0.5,6,106,807,0,0.0049,23.56,0.2362,0.05,flood,0,END MILLS FOR MACHINE 4.csv
VMC-04,Haas OM-2,ISO20,30000,3.73,Default Preset,bull nose end mill,Inconel/Nickel (S),S,Trochoidal,milling,roughing,trochoidal,0.5,6,113,865,0,0.0053,27.36,0.2953,0.04,flood,0,END MILLS FOR MACHINE 4.csv
VMC-04,Haas OM-2,ISO20,30000,3.73,Default Preset,bull nose end mill,Inconel/Nickel (S),S,Slot,milling,roughing,slot,0.5,6,60,461,0,0.0036,10.09,0.0827,0.5,flood,0,END MILLS FOR MACHINE 4.csv
VMC-04,Haas OM-2,ISO20,30000,3.73,Default Preset,bull nose end mill,Inconel/Nickel (S),S,Ramp,milling,roughing,plunge,0.5,6,53,404,0,0.002,4.91,0.1181,0.1252,flood,0,END MILLS FOR MACHINE 4.csv
VMC-04,Haas OM-2,ISO20,30000,3.73,Default Preset,bull nose end mill,Inconel/Nickel (S),S,Semi,milling,semi_finishing,conventional,0.5,6,90,689,0,0.0032,13.35,0.0591,0.1748,flood,0,END MILLS FOR MACHINE 4.csv
VMC-04,Haas OM-2,ISO20,30000,3.73,Default Preset,bull nose end mill,Inconel/Nickel (S),S,Finish,milling,finishing,conventional,0.5,6,100,764,0,0.0024,11.19,0.0197,0.25,flood,0,END MILLS FOR MACHINE 4.csv
VMC-04,Haas OM-2,ISO20,30000,3.73,Default Preset,bull nose end mill,Inconel/Nickel (S),S,HSM,milling,finishing,hsm,0.5,6,130,994,0,0.0024,14.56,0.0098,0.25,flood,0,END MILLS FOR MACHINE 4.csv
VMC-04,Haas OM-2,ISO20,30000,3.73,Default Preset,bull nose end mill,Ti-6Al-4V (S),S,Rough,milling,roughing,conventional,0.5,6,151,1153,0,0.0041,28.05,0.1181,0.1252,flood,0,END MILLS FOR MACHINE 4.csv
VMC-04,Haas OM-2,ISO20,30000,3.73,Default Preset,bull nose end mill,Ti-6Al-4V (S),S,HEM Adaptive,milling,roughing,adaptive,0.5,6,211,1614,0,0.0049,47.12,0.2362,0.05,flood,0,END MILLS FOR MACHINE 4.csv
VMC-04,Haas OM-2,ISO20,30000,3.73,Default Preset,bull nose end mill,Ti-6Al-4V (S),S,Trochoidal,milling,roughing,trochoidal,0.5,6,226,1729,0,0.0053,54.69,0.2953,0.04,flood,0,END MILLS FOR MACHINE 4.csv
VMC-04,Haas OM-2,ISO20,30000,3.73,Default Preset,bull nose end mill,Ti-6Al-4V (S),S,Slot,milling,roughing,slot,0.5,6,121,922,0,0.0036,20.19,0.0827,0.5,flood,0,END MILLS FOR MACHINE 4.csv
VMC-04,Haas OM-2,ISO20,30000,3.73,Default Preset,bull nose end mill,Ti-6Al-4V (S),S,Ramp,milling,roughing,plunge,0.5,6,106,807,0,0.002,9.82,0.1181,0.1252,flood,0,END MILLS FOR MACHINE 4.csv
VMC-04,Haas OM-2,ISO20,30000,3.73,Default Preset,bull nose end mill,Ti-6Al-4V (S),S,Semi,milling,semi_finishing,conventional,0.5,6,180,1379,0,0.0032,26.71,0.0591,0.1748,flood,0,END MILLS FOR MACHINE 4.csv
VMC-04,Haas OM-2,ISO20,30000,3.73,Default Preset,bull nose end mill,Ti-6Al-4V (S),S,Finish,milling,finishing,conventional,0.5,6,200,1529,0,0.0024,22.39,0.0197,0.25,flood,0,END MILLS FOR MACHINE 4.csv
VMC-04,Haas OM-2,ISO20,30000,3.73,Default Preset,bull nose end mill,Ti-6Al-4V (S),S,HSM,milling,finishing,hsm,0.5,6,260,1988,0,0.0024,29.12,0.0098,0.25,flood,0,END MILLS FOR MACHINE 4.csv
VMC-04,Haas OM-2,ISO20,30000,3.73,Default Preset,bull nose end mill,Inconel/Nickel (S),S,Rough,milling,roughing,conventional,0.5,6,75,576,0,0.0041,14.01,0.1181,0.1252,flood,0,END MILLS FOR MACHINE 4.csv
VMC-04,Haas OM-2,ISO20,30000,3.73,Default Preset,bull nose end mill,Inconel/Nickel (S),S,HEM Adaptive,milling,roughing,adaptive,0.5,6,106,807,0,0.0049,23.56,0.2362,0.05,flood,0,END MILLS FOR MACHINE 4.csv
VMC-04,Haas OM-2,ISO20,30000,3.73,Default Preset,bull nose end mill,Inconel/Nickel (S),S,Trochoidal,milling,roughing,trochoidal,0.5,6,113,865,0,0.0053,27.36,0.2953,0.04,flood,0,END MILLS FOR MACHINE 4.csv
VMC-04,Haas OM-2,ISO20,30000,3.73,Default Preset,bull nose end mill,Inconel/Nickel (S),S,Slot,milling,roughing,slot,0.5,6,60,461,0,0.0036,10.09,0.0827,0.5,flood,0,END MILLS FOR MACHINE 4.csv
VMC-04,Haas OM-2,ISO20,30000,3.73,Default Preset,bull nose end mill,Inconel/Nickel (S),S,Ramp,milling,roughing,plunge,0.5,6,53,404,0,0.002,4.91,0.1181,0.1252,flood,0,END MILLS FOR MACHINE 4.csv
VMC-04,Haas OM-2,ISO20,30000,3.73,Default Preset,bull nose end mill,Inconel/Nickel (S),S,Semi,milling,semi_finishing,conventional,0.5,6,90,689,0,0.0032,13.35,0.0591,0.1748,flood,0,END MILLS FOR MACHINE 4.csv
VMC-04,Haas OM-2,ISO20,30000,3.73,Default Preset,bull nose end mill,Inconel/Nickel (S),S,Finish,milling,finishing,conventional,0.5,6,100,764,0,0.0024,11.19,0.0197,0.25,flood,0,END MILLS FOR MACHINE 4.csv
VMC-04,Haas OM-2,ISO20,30000,3.73,Default Preset,bull nose end mill,Inconel/Nickel (S),S,HSM,milling,finishing,hsm,0.5,6,130,994,0,0.0024,14.56,0.0098,0.25,flood,0,END MILLS FOR MACHINE 4.csv
VMC-04,Haas OM-2,ISO20,30000,3.73,Default Preset,bull nose end mill,Ti-6Al-4V (S),S,Rough,milling,roughing,conventional,0.25,6,151,2306,0,0.0024,33.77,0.1181,0.0626,flood,0,END MILLS FOR MACHINE 4.csv
VMC-04,Haas OM-2,ISO20,30000,3.73,Default Preset,bull nose end mill,Ti-6Al-4V (S),S,HEM Adaptive,milling,roughing,adaptive,0.25,6,211,3228,0,0.0029,56.73,0.2362,0.025,flood,0,END MILLS FOR MACHINE 4.csv
VMC-04,Haas OM-2,ISO20,30000,3.73,Default Preset,bull nose end mill,Ti-6Al-4V (S),S,Trochoidal,milling,roughing,trochoidal,0.25,6,226,3459,0,0.0032,65.86,0.2953,0.02,flood,0,END MILLS FOR MACHINE 4.csv
VMC-04,Haas OM-2,ISO20,30000,3.73,Default Preset,bull nose end mill,Ti-6Al-4V (S),S,Slot,milling,roughing,slot,0.25,6,121,1845,0,0.0022,24.32,0.0827,0.25,flood,0,END MILLS FOR MACHINE 4.csv
VMC-04,Haas OM-2,ISO20,30000,3.73,Default Preset,bull nose end mill,Ti-6Al-4V (S),S,Ramp,milling,roughing,plunge,0.25,6,106,1614,0,0.0012,11.82,0.1181,0.0626,flood,0,END MILLS FOR MACHINE 4.csv
VMC-04,Haas OM-2,ISO20,30000,3.73,Default Preset,bull nose end mill,Ti-6Al-4V (S),S,Semi,milling,semi_finishing,conventional,0.25,6,180,2757,0,0.0019,31.91,0.0591,0.0874,flood,0,END MILLS FOR MACHINE 4.csv
VMC-04,Haas OM-2,ISO20,30000,3.73,Default Preset,bull nose end mill,Ti-6Al-4V (S),S,Finish,milling,finishing,conventional,0.25,6,200,3058,0,0.0015,26.73,0.0197,0.1252,flood,0,END MILLS FOR MACHINE 4.csv
VMC-04,Haas OM-2,ISO20,30000,3.73,Default Preset,bull nose end mill,Ti-6Al-4V (S),S,HSM,milling,finishing,hsm,0.25,6,260,3975,0,0.0015,34.74,0.0098,0.125,flood,0,END MILLS FOR MACHINE 4.csv
VMC-04,Haas OM-2,ISO20,30000,3.73,Default Preset,bull nose end mill,Inconel/Nickel (S),S,Rough,milling,roughing,conventional,0.25,6,75,1153,0,0.0024,16.89,0.1181,0.0626,flood,0,END MILLS FOR MACHINE 4.csv
VMC-04,Haas OM-2,ISO20,30000,3.73,Default Preset,bull nose end mill,Inconel/Nickel (S),S,HEM Adaptive,milling,roughing,adaptive,0.25,6,106,1614,0,0.0029,28.37,0.2362,0.025,flood,0,END MILLS FOR MACHINE 4.csv
VMC-04,Haas OM-2,ISO20,30000,3.73,Default Preset,bull nose end mill,Inconel/Nickel (S),S,Trochoidal,milling,roughing,trochoidal,0.25,6,113,1729,0,0.0032,32.92,0.2953,0.02,flood,0,END MILLS FOR MACHINE 4.csv
VMC-04,Haas OM-2,ISO20,30000,3.73,Default Preset,bull nose end mill,Inconel/Nickel (S),S,Slot,milling,roughing,slot,0.25,6,60,922,0,0.0022,12.15,0.0827,0.25,flood,0,END MILLS FOR MACHINE 4.csv
VMC-04,Haas OM-2,ISO20,30000,3.73,Default Preset,bull nose end mill,Inconel/Nickel (S),S,Ramp,milling,roughing,plunge,0.25,6,53,807,0,0.0012,5.91,0.1181,0.0626,flood,0,END MILLS FOR MACHINE 4.csv
VMC-04,Haas OM-2,ISO20,30000,3.73,Default Preset,bull nose end mill,Inconel/Nickel (S),S,Semi,milling,semi_finishing,conventional,0.25,6,90,1379,0,0.0019,15.96,0.0591,0.0874,flood,0,END MILLS FOR MACHINE 4.csv
VMC-04,Haas OM-2,ISO20,30000,3.73,Default Preset,bull nose end mill,Inconel/Nickel (S),S,Finish,milling,finishing,conventional,0.25,6,100,1529,0,0.0015,13.36,0.0197,0.1252,flood,0,END MILLS FOR MACHINE 4.csv
VMC-04,Haas OM-2,ISO20,30000,3.73,Default Preset,bull nose end mill,Inconel/Nickel (S),S,HSM,milling,finishing,hsm,0.25,6,130,1988,0,0.0015,17.38,0.0098,0.125,flood,0,END MILLS FOR MACHINE 4.csv
VMC-04,Haas OM-2,ISO20,30000,3.73,Default Preset,bull nose end mill,Ti-6Al-4V (S),S,Rough,milling,roughing,conventional,0.25,6,151,2306,0,0.0024,33.77,0.1181,0.0626,flood,0,END MILLS FOR MACHINE 4.csv
VMC-04,Haas OM-2,ISO20,30000,3.73,Default Preset,bull nose end mill,Ti-6Al-4V (S),S,HEM Adaptive,milling,roughing,adaptive,0.25,6,211,3228,0,0.0029,56.73,0.2362,0.025,flood,0,END MILLS FOR MACHINE 4.csv
VMC-04,Haas OM-2,ISO20,30000,3.73,Default Preset,bull nose end mill,Ti-6Al-4V (S),S,Trochoidal,milling,roughing,trochoidal,0.25,6,226,3459,0,0.0032,65.86,0.2953,0.02,flood,0,END MILLS FOR MACHINE 4.csv
VMC-04,Haas OM-2,ISO20,30000,3.73,Default Preset,bull nose end mill,Ti-6Al-4V (S),S,Slot,milling,roughing,slot,0.25,6,121,1845,0,0.0022,24.32,0.0827,0.25,flood,0,END MILLS FOR MACHINE 4.csv
VMC-04,Haas OM-2,ISO20,30000,3.73,Default Preset,bull nose end mill,Ti-6Al-4V (S),S,Ramp,milling,roughing,plunge,0.25,6,106,1614,0,0.0012,11.82,0.1181,0.0626,flood,0,END MILLS FOR MACHINE 4.csv
VMC-04,Haas OM-2,ISO20,30000,3.73,Default Preset,bull nose end mill,Ti-6Al-4V (S),S,Semi,milling,semi_finishing,conventional,0.25,6,180,2757,0,0.0019,31.91,0.0591,0.0874,flood,0,END MILLS FOR MACHINE 4.csv
VMC-04,Haas OM-2,ISO20,30000,3.73,Default Preset,bull nose end mill,Ti-6Al-4V (S),S,Finish,milling,finishing,conventional,0.25,6,200,3058,0,0.0015,26.73,0.0197,0.1252,flood,0,END MILLS FOR MACHINE 4.csv
VMC-04,Haas OM-2,ISO20,30000,3.73,Default Preset,bull nose end mill,Ti-6Al-4V (S),S,HSM,milling,finishing,hsm,0.25,6,260,3975,0,0.0015,34.74,0.0098,0.125,flood,0,END MILLS FOR MACHINE 4.csv
VMC-04,Haas OM-2,ISO20,30000,3.73,Default Preset,bull nose end mill,Inconel/Nickel (S),S,Rough,milling,roughing,conventional,0.25,6,75,1153,0,0.0024,16.89,0.1181,0.0626,flood,0,END MILLS FOR MACHINE 4.csv
VMC-04,Haas OM-2,ISO20,30000,3.73,Default Preset,bull nose end mill,Inconel/Nickel (S),S,HEM Adaptive,milling,roughing,adaptive,0.25,6,106,1614,0,0.0029,28.37,0.2362,0.025,flood,0,END MILLS FOR MACHINE 4.csv
VMC-04,Haas OM-2,ISO20,30000,3.73,Default Preset,bull nose end mill,Inconel/Nickel (S),S,Trochoidal,milling,roughing,trochoidal,0.25,6,113,1729,0,0.0032,32.92,0.2953,0.02,flood,0,END MILLS FOR MACHINE 4.csv
VMC-04,Haas OM-2,ISO20,30000,3.73,Default Preset,bull nose end mill,Inconel/Nickel (S),S,Slot,milling,roughing,slot,0.25,6,60,922,0,0.0022,12.15,0.0827,0.25,flood,0,END MILLS FOR MACHINE 4.csv
VMC-04,Haas OM-2,ISO20,30000,3.73,Default Preset,bull nose end mill,Inconel/Nickel (S),S,Ramp,milling,roughing,plunge,0.25,6,53,807,0,0.0012,5.91,0.1181,0.0626,flood,0,END MILLS FOR MACHINE 4.csv
VMC-04,Haas OM-2,ISO20,30000,3.73,Default Preset,bull nose end mill,Inconel/Nickel (S),S,Semi,milling,semi_finishing,conventional,0.25,6,90,1379,0,0.0019,15.96,0.0591,0.0874,flood,0,END MILLS FOR MACHINE 4.csv
VMC-04,Haas OM-2,ISO20,30000,3.73,Default Preset,bull nose end mill,Inconel/Nickel (S),S,Finish,milling,finishing,conventional,0.25,6,100,1529,0,0.0015,13.36,0.0197,0.1252,flood,0,END MILLS FOR MACHINE 4.csv
VMC-04,Haas OM-2,ISO20,30000,3.73,Default Preset,bull nose end mill,Inconel/Nickel (S),S,HSM,milling,finishing,hsm,0.25,6,130,1988,0,0.0015,17.38,0.0098,0.125,flood,0,END MILLS FOR MACHINE 4.csv
VMC-04,Haas OM-2,ISO20,30000,3.73,Default Preset,bull nose end mill,Ti-6Al-4V (S),S,Rough,milling,roughing,conventional,0.375,6,151,1537,0,0.0032,29.41,0.1181,0.0937,flood,0,END MILLS FOR MACHINE 4.csv
VMC-04,Haas OM-2,ISO20,30000,3.73,Default Preset,bull nose end mill,Ti-6Al-4V (S),S,HEM Adaptive,milling,roughing,adaptive,0.375,6,211,2152,0,0.0038,49.41,0.2362,0.0375,flood,0,END MILLS FOR MACHINE 4.csv
VMC-04,Haas OM-2,ISO20,30000,3.73,Default Preset,bull nose end mill,Ti-6Al-4V (S),S,Trochoidal,milling,roughing,trochoidal,0.375,6,226,2306,0,0.0041,57.36,0.2953,0.03,flood,0,END MILLS FOR MACHINE 4.csv
VMC-04,Haas OM-2,ISO20,30000,3.73,Default Preset,bull nose end mill,Ti-6Al-4V (S),S,Slot,milling,roughing,slot,0.375,6,121,1230,0,0.0029,21.18,0.0827,0.375,flood,0,END MILLS FOR MACHINE 4.csv
VMC-04,Haas OM-2,ISO20,30000,3.73,Default Preset,bull nose end mill,Ti-6Al-4V (S),S,Ramp,milling,roughing,plunge,0.375,6,106,1076,0,0.0016,10.29,0.1181,0.0937,flood,0,END MILLS FOR MACHINE 4.csv
VMC-04,Haas OM-2,ISO20,30000,3.73,Default Preset,bull nose end mill,Ti-6Al-4V (S),S,Semi,milling,semi_finishing,conventional,0.375,6,180,1838,0,0.0026,28.22,0.0591,0.1311,flood,0,END MILLS FOR MACHINE 4.csv
VMC-04,Haas OM-2,ISO20,30000,3.73,Default Preset,bull nose end mill,Ti-6Al-4V (S),S,Finish,milling,finishing,conventional,0.375,6,200,2039,0,0.0019,23.6,0.0197,0.1874,flood,0,END MILLS FOR MACHINE 4.csv
VMC-04,Haas OM-2,ISO20,30000,3.73,Default Preset,bull nose end mill,Ti-6Al-4V (S),S,HSM,milling,finishing,hsm,0.375,6,260,2650,0,0.0019,30.67,0.0098,0.1875,flood,0,END MILLS FOR MACHINE 4.csv
VMC-04,Haas OM-2,ISO20,30000,3.73,Default Preset,bull nose end mill,Inconel/Nickel (S),S,Rough,milling,roughing,conventional,0.375,6,75,769,0,0.0032,14.71,0.1181,0.0937,flood,0,END MILLS FOR MACHINE 4.csv
VMC-04,Haas OM-2,ISO20,30000,3.73,Default Preset,bull nose end mill,Inconel/Nickel (S),S,HEM Adaptive,milling,roughing,adaptive,0.375,6,106,1076,0,0.0038,24.71,0.2362,0.0375,flood,0,END MILLS FOR MACHINE 4.csv
VMC-04,Haas OM-2,ISO20,30000,3.73,Default Preset,bull nose end mill,Inconel/Nickel (S),S,Trochoidal,milling,roughing,trochoidal,0.375,6,113,1153,0,0.0041,28.68,0.2953,0.03,flood,0,END MILLS FOR MACHINE 4.csv
VMC-04,Haas OM-2,ISO20,30000,3.73,Default Preset,bull nose end mill,Inconel/Nickel (S),S,Slot,milling,roughing,slot,0.375,6,60,615,0,0.0029,10.59,0.0827,0.375,flood,0,END MILLS FOR MACHINE 4.csv
VMC-04,Haas OM-2,ISO20,30000,3.73,Default Preset,bull nose end mill,Inconel/Nickel (S),S,Ramp,milling,roughing,plunge,0.375,6,53,538,0,0.0016,5.15,0.1181,0.0937,flood,0,END MILLS FOR MACHINE 4.csv
VMC-04,Haas OM-2,ISO20,30000,3.73,Default Preset,bull nose end mill,Inconel/Nickel (S),S,Semi,milling,semi_finishing,conventional,0.375,6,90,919,0,0.0026,14.11,0.0591,0.1311,flood,0,END MILLS FOR MACHINE 4.csv
VMC-04,Haas OM-2,ISO20,30000,3.73,Default Preset,bull nose end mill,Inconel/Nickel (S),S,Finish,milling,finishing,conventional,0.375,6,100,1019,0,0.0019,11.79,0.0197,0.1874,flood,0,END MILLS FOR MACHINE 4.csv
VMC-04,Haas OM-2,ISO20,30000,3.73,Default Preset,bull nose end mill,Inconel/Nickel (S),S,HSM,milling,finishing,hsm,0.375,6,130,1325,0,0.0019,15.34,0.0098,0.1875,flood,0,END MILLS FOR MACHINE 4.csv
VMC-04,Haas OM-2,ISO20,30000,3.73,Default Preset,spot drill,Ti-6Al-4V (S),S,Spot,drilling,roughing,conventional,0.5,2,98,752,0,0.002,3.05,0,0.5,flood,0,TWIST DRILLS.csv
VMC-04,Haas OM-2,ISO20,30000,3.73,Default Preset,spot drill,Inconel/Nickel (S),S,Spot,drilling,roughing,conventional,0.5,2,49,376,0,0.002,1.52,0,0.5,flood,0,TWIST DRILLS.csv
VMC-04,Haas OM-2,ISO20,30000,3.73,Default Preset,drill,Ti-6Al-4V (S),S,Drill,drilling,roughing,conventional,0.3906,2,98,962,0,0.0017,3.18,0,0.3906,flood,0,TWIST DRILLS.csv
VMC-04,Haas OM-2,ISO20,30000,3.73,Default Preset,drill,Ti-6Al-4V (S),S,Peck,drilling,roughing,plunge,0.3906,2,69,674,0,0.0008,1.11,0,0.3906,flood,0,TWIST DRILLS.csv
VMC-04,Haas OM-2,ISO20,30000,3.73,Default Preset,drill,Inconel/Nickel (S),S,Drill,drilling,roughing,conventional,0.3906,2,49,481,0,0.0017,1.59,0,0.3906,flood,0,TWIST DRILLS.csv
VMC-04,Haas OM-2,ISO20,30000,3.73,Default Preset,drill,Inconel/Nickel (S),S,Peck,drilling,roughing,plunge,0.3906,2,34,337,0,0.0008,0.56,0,0.3906,flood,0,TWIST DRILLS.csv
VMC-04,Haas OM-2,ISO20,30000,3.73,Default Preset,drill,Ti-6Al-4V (S),S,Drill,drilling,roughing,conventional,0.397,2,98,947,0,0.0017,3.21,0,0.3969,flood,0,TWIST DRILLS.csv
VMC-04,Haas OM-2,ISO20,30000,3.73,Default Preset,drill,Ti-6Al-4V (S),S,Peck,drilling,roughing,plunge,0.397,2,69,663,0,0.0008,1.12,0,0.3969,flood,0,TWIST DRILLS.csv
VMC-04,Haas OM-2,ISO20,30000,3.73,Default Preset,drill,Inconel/Nickel (S),S,Drill,drilling,roughing,conventional,0.397,2,49,473,0,0.0017,1.6,0,0.3969,flood,0,TWIST DRILLS.csv
VMC-04,Haas OM-2,ISO20,30000,3.73,Default Preset,drill,Inconel/Nickel (S),S,Peck,drilling,roughing,plunge,0.397,2,34,331,0,0.0008,0.56,0,0.3969,flood,0,TWIST DRILLS.csv
VMC-04,Haas OM-2,ISO20,30000,3.73,Default Preset,drill,Ti-6Al-4V (S),S,Drill,drilling,roughing,conventional,0.4219,2,98,891,0,0.0018,3.16,0,0.422,flood,0,TWIST DRILLS.csv
VMC-04,Haas OM-2,ISO20,30000,3.73,Default Preset,drill,Ti-6Al-4V (S),S,Peck,drilling,roughing,plunge,0.4219,2,69,624,0,0.0009,1.11,0,0.422,flood,0,TWIST DRILLS.csv
VMC-04,Haas OM-2,ISO20,30000,3.73,Default Preset,drill,Inconel/Nickel (S),S,Drill,drilling,roughing,conventional,0.4219,2,49,446,0,0.0018,1.58,0,0.422,flood,0,TWIST DRILLS.csv
VMC-04,Haas OM-2,ISO20,30000,3.73,Default Preset,drill,Inconel/Nickel (S),S,Peck,drilling,roughing,plunge,0.4219,2,34,312,0,0.0009,0.55,0,0.422,flood,0,TWIST DRILLS.csv
VMC-04,Haas OM-2,ISO20,30000,3.73,Default Preset,drill,Ti-6Al-4V (S),S,Drill,drilling,roughing,conventional,0.4531,2,98,830,0,0.0019,3.14,0,0.4531,flood,0,TWIST DRILLS.csv
VMC-04,Haas OM-2,ISO20,30000,3.73,Default Preset,drill,Ti-6Al-4V (S),S,Peck,drilling,roughing,plunge,0.4531,2,69,581,0,0.0009,1.1,0,0.4531,flood,0,TWIST DRILLS.csv
VMC-04,Haas OM-2,ISO20,30000,3.73,Default Preset,drill,Inconel/Nickel (S),S,Drill,drilling,roughing,conventional,0.4531,2,49,415,0,0.0019,1.57,0,0.4531,flood,0,TWIST DRILLS.csv
VMC-04,Haas OM-2,ISO20,30000,3.73,Default Preset,drill,Inconel/Nickel (S),S,Peck,drilling,roughing,plunge,0.4531,2,34,290,0,0.0009,0.55,0,0.4531,flood,0,TWIST DRILLS.csv
VMC-04,Haas OM-2,ISO20,30000,3.73,Default Preset,drill,Ti-6Al-4V (S),S,Drill,drilling,roughing,conventional,0.488,2,98,770,0,0.002,3.06,0,0.4882,flood,0,TWIST DRILLS.csv
VMC-04,Haas OM-2,ISO20,30000,3.73,Default Preset,drill,Ti-6Al-4V (S),S,Peck,drilling,roughing,plunge,0.488,2,69,539,0,0.001,1.07,0,0.4882,flood,0,TWIST DRILLS.csv
VMC-04,Haas OM-2,ISO20,30000,3.73,Default Preset,drill,Inconel/Nickel (S),S,Drill,drilling,roughing,conventional,0.488,2,49,385,0,0.002,1.53,0,0.4882,flood,0,TWIST DRILLS.csv
VMC-04,Haas OM-2,ISO20,30000,3.73,Default Preset,drill,Inconel/Nickel (S),S,Peck,drilling,roughing,plunge,0.488,2,34,270,0,0.001,0.54,0,0.4882,flood,0,TWIST DRILLS.csv
VMC-04,Haas OM-2,ISO20,30000,3.73,Default Preset,spot drill,Ti-6Al-4V (S),S,Spot,drilling,roughing,conventional,0.75,2,98,501,0,0.0025,2.49,0,0.75,flood,0,TWIST DRILLS.csv
VMC-04,Haas OM-2,ISO20,30000,3.73,Default Preset,spot drill,Inconel/Nickel (S),S,Spot,drilling,roughing,conventional,0.75,2,49,251,0,0.0025,1.25,0,0.75,flood,0,TWIST DRILLS.csv
VMC-04,Haas OM-2,ISO20,30000,3.73,Default Preset,drill,Ti-6Al-4V (S),S,Drill,drilling,roughing,conventional,0.3125,2,98,1203,0,0.0014,3.32,0,0.3126,flood,0,TWIST DRILLS.csv
VMC-04,Haas OM-2,ISO20,30000,3.73,Default Preset,drill,Ti-6Al-4V (S),S,Peck,drilling,roughing,plunge,0.3125,2,69,842,0,0.0007,1.16,0,0.3126,flood,0,TWIST DRILLS.csv
VMC-04,Haas OM-2,ISO20,30000,3.73,Default Preset,drill,Inconel/Nickel (S),S,Drill,drilling,roughing,conventional,0.3125,2,49,602,0,0.0014,1.66,0,0.3126,flood,0,TWIST DRILLS.csv
VMC-04,Haas OM-2,ISO20,30000,3.73,Default Preset,drill,Inconel/Nickel (S),S,Peck,drilling,roughing,plunge,0.3125,2,34,421,0,0.0007,0.58,0,0.3126,flood,0,TWIST DRILLS.csv
VMC-04,Haas OM-2,ISO20,30000,3.73,Default Preset,drill,Ti-6Al-4V (S),S,Drill,drilling,roughing,conventional,0.368,2,98,1022,0,0.0016,3.22,0,0.3681,flood,0,TWIST DRILLS.csv
VMC-04,Haas OM-2,ISO20,30000,3.73,Default Preset,drill,Ti-6Al-4V (S),S,Peck,drilling,roughing,plunge,0.368,2,69,715,0,0.0008,1.13,0,0.3681,flood,0,TWIST DRILLS.csv
VMC-04,Haas OM-2,ISO20,30000,3.73,Default Preset,drill,Inconel/Nickel (S),S,Drill,drilling,roughing,conventional,0.368,2,49,511,0,0.0016,1.61,0,0.3681,flood,0,TWIST DRILLS.csv
VMC-04,Haas OM-2,ISO20,30000,3.73,Default Preset,drill,Inconel/Nickel (S),S,Peck,drilling,roughing,plunge,0.368,2,34,358,0,0.0008,0.56,0,0.3681,flood,0,TWIST DRILLS.csv
VMC-04,Haas OM-2,ISO20,30000,3.73,Default Preset,drill,Ti-6Al-4V (S),S,Drill,drilling,roughing,conventional,0.4375,2,98,859,0,0.0018,3.15,0,0.4374,flood,0,TWIST DRILLS.csv
VMC-04,Haas OM-2,ISO20,30000,3.73,Default Preset,drill,Ti-6Al-4V (S),S,Peck,drilling,roughing,plunge,0.4375,2,69,602,0,0.0009,1.1,0,0.4374,flood,0,TWIST DRILLS.csv
VMC-04,Haas OM-2,ISO20,30000,3.73,Default Preset,drill,Inconel/Nickel (S),S,Drill,drilling,roughing,conventional,0.4375,2,49,430,0,0.0018,1.57,0,0.4374,flood,0,TWIST DRILLS.csv
VMC-04,Haas OM-2,ISO20,30000,3.73,Default Preset,drill,Inconel/Nickel (S),S,Peck,drilling,roughing,plunge,0.4375,2,34,301,0,0.0009,0.55,0,0.4374,flood,0,TWIST DRILLS.csv
VMC-04,Haas OM-2,ISO20,30000,3.73,Default Preset,drill,Ti-6Al-4V (S),S,Drill,drilling,roughing,conventional,0.332,2,98,1132,0,0.0014,3.25,0,0.3319,flood,0,TWIST DRILLS.csv
VMC-04,Haas OM-2,ISO20,30000,3.73,Default Preset,drill,Ti-6Al-4V (S),S,Peck,drilling,roughing,plunge,0.332,2,69,793,0,0.0007,1.14,0,0.3319,flood,0,TWIST DRILLS.csv
VMC-04,Haas OM-2,ISO20,30000,3.73,Default Preset,drill,Inconel/Nickel (S),S,Drill,drilling,roughing,conventional,0.332,2,49,566,0,0.0014,1.63,0,0.3319,flood,0,TWIST DRILLS.csv
VMC-04,Haas OM-2,ISO20,30000,3.73,Default Preset,drill,Inconel/Nickel (S),S,Peck,drilling,roughing,plunge,0.332,2,34,396,0,0.0007,0.57,0,0.3319,flood,0,TWIST DRILLS.csv
VMC-04,Haas OM-2,ISO20,30000,3.73,Default Preset,center drill,Ti-6Al-4V (S),S,Spot,drilling,roughing,conventional,0.191,2,98,1968,0,0.0011,4.18,0,0.1909,flood,0,TWIST DRILLS.csv
VMC-04,Haas OM-2,ISO20,30000,3.73,Default Preset,center drill,Inconel/Nickel (S),S,Spot,drilling,roughing,conventional,0.191,2,49,984,0,0.0011,2.09,0,0.1909,flood,0,TWIST DRILLS.csv
VMC-04,Haas OM-2,ISO20,30000,3.73,Default Preset,drill,Ti-6Al-4V (S),S,Drill,drilling,roughing,conventional,0.493,2,98,763,0,0.002,3.06,0,0.4929,flood,0,TWIST DRILLS.csv
VMC-04,Haas OM-2,ISO20,30000,3.73,Default Preset,drill,Ti-6Al-4V (S),S,Peck,drilling,roughing,plunge,0.493,2,69,534,0,0.001,1.07,0,0.4929,flood,0,TWIST DRILLS.csv
VMC-04,Haas OM-2,ISO20,30000,3.73,Default Preset,drill,Inconel/Nickel (S),S,Drill,drilling,roughing,conventional,0.493,2,49,381,0,0.002,1.53,0,0.4929,flood,0,TWIST DRILLS.csv
VMC-04,Haas OM-2,ISO20,30000,3.73,Default Preset,drill,Inconel/Nickel (S),S,Peck,drilling,roughing,plunge,0.493,2,34,267,0,0.001,0.54,0,0.4929,flood,0,TWIST DRILLS.csv
VMC-04,Haas OM-2,ISO20,30000,3.73,Default Preset,spot drill,Ti-6Al-4V (S),S,Spot,drilling,roughing,conventional,1,2,98,376,0,0.0029,2.16,0,1,flood,0,TWIST DRILLS.csv
VMC-04,Haas OM-2,ISO20,30000,3.73,Default Preset,spot drill,Inconel/Nickel (S),S,Spot,drilling,roughing,conventional,1,2,49,188,0,0.0029,1.08,0,1,flood,0,TWIST DRILLS.csv

File: state/shared/jm-fusion-tools/by-machine/VMC-05/P.csv (part 1 of 2)
machine_id,machine_name,machine_taper,machine_max_rpm,machine_max_power_kw,tool_id,tool_type,grade_name,iso,toolpath,op,cut,strategy,dia_in,flutes,vc_sfm,rpm,rpm_clamped,fz_in,feed_ipm,ap_in,ae_in,coolant,css,source_crib
VMC-05,Roku-Roku HC 658-II,HSK-E40,32000,6.26,Default Preset,bull nose end mill,1018 Steel (P),P,Rough,milling,roughing,conventional,0.5,6,459,3509,0,0.0052,110.24,0.315,0.2,flood,0,END MILLS FOR MACHINE 4.csv
VMC-05,Roku-Roku HC 658-II,HSK-E40,32000,6.26,Default Preset,bull nose end mill,1018 Steel (P),P,HEM Adaptive,milling,roughing,adaptive,0.5,6,643,4912,0,0.0063,185.19,0.6299,0.05,flood,0,END MILLS FOR MACHINE 4.csv
VMC-05,Roku-Roku HC 658-II,HSK-E40,32000,6.26,Default Preset,bull nose end mill,1018 Steel (P),P,Trochoidal,milling,roughing,trochoidal,0.5,6,689,5263,0,0.0068,214.95,0.7874,0.04,flood,0,END MILLS FOR MACHINE 4.csv
VMC-05,Roku-Roku HC 658-II,HSK-E40,32000,6.26,Default Preset,bull nose end mill,1018 Steel (P),P,Slot,milling,roughing,slot,0.5,6,367,2807,0,0.0047,79.37,0.2205,0.5,flood,0,END MILLS FOR MACHINE 4.csv
VMC-05,Roku-Roku HC 658-II,HSK-E40,32000,6.26,Default Preset,bull nose end mill,1018 Steel (P),P,Ramp,milling,roughing,plunge,0.5,6,322,2456,0,0.0026,38.58,0.315,0.2,flood,0,END MILLS FOR MACHINE 4.csv
VMC-05,Roku-Roku HC 658-II,HSK-E40,32000,6.26,Default Preset,bull nose end mill,1018 Steel (P),P,Semi,milling,semi_finishing,conventional,0.5,6,509,3885,0,0.0041,94.52,0.1181,0.25,flood,0,END MILLS FOR MACHINE 4.csv
VMC-05,Roku-Roku HC 658-II,HSK-E40,32000,6.26,Default Preset,bull nose end mill,1018 Steel (P),P,Finish,milling,finishing,conventional,0.5,6,558,4261,0,0.0032,82.54,0.0197,0.3748,flood,0,END MILLS FOR MACHINE 4.csv
VMC-05,Roku-Roku HC 658-II,HSK-E40,32000,6.26,Default Preset,bull nose end mill,1018 Steel (P),P,HSM,milling,finishing,hsm,0.5,6,725,5539,0,0.0032,107.29,0.0098,0.25,flood,0,END MILLS FOR MACHINE 4.csv
VMC-05,Roku-Roku HC 658-II,HSK-E40,32000,6.26,Default Preset,bull nose end mill,1045 Steel (P),P,Rough,milling,roughing,conventional,0.5,6,389,2969,0,0.0052,93.28,0.315,0.2,flood,0,END MILLS FOR MACHINE 4.csv
VMC-05,Roku-Roku HC 658-II,HSK-E40,32000,6.26,Default Preset,bull nose end mill,1045 Steel (P),P,HEM Adaptive,milling,roughing,adaptive,0.5,6,544,4157,0,0.0063,156.72,0.6299,0.05,flood,0,END MILLS FOR MACHINE 4.csv
VMC-05,Roku-Roku HC 658-II,HSK-E40,32000,6.26,Default Preset,bull nose end mill,1045 Steel (P),P,Trochoidal,milling,roughing,trochoidal,0.5,6,583,4454,0,0.0068,181.91,0.7874,0.04,flood,0,END MILLS FOR MACHINE 4.csv
VMC-05,Roku-Roku HC 658-II,HSK-E40,32000,6.26,Default Preset,bull nose end mill,1045 Steel (P),P,Slot,milling,roughing,slot,0.5,6,311,2375,0,0.0047,67.15,0.2205,0.5,flood,0,END MILLS FOR MACHINE 4.csv
VMC-05,Roku-Roku HC 658-II,HSK-E40,32000,6.26,Default Preset,bull nose end mill,1045 Steel (P),P,Ramp,milling,roughing,plunge,0.5,6,272,2078,0,0.0026,32.64,0.315,0.2,flood,0,END MILLS FOR MACHINE 4.csv
VMC-05,Roku-Roku HC 658-II,HSK-E40,32000,6.26,Default Preset,bull nose end mill,1045 Steel (P),P,Semi,milling,semi_finishing,conventional,0.5,6,430,3287,0,0.0041,79.98,0.1181,0.25,flood,0,END MILLS FOR MACHINE 4.csv
VMC-05,Roku-Roku HC 658-II,HSK-E40,32000,6.26,Default Preset,bull nose end mill,1045 Steel (P),P,Finish,milling,finishing,conventional,0.5,6,472,3605,0,0.0032,69.83,0.0197,0.3748,flood,0,END MILLS FOR MACHINE 4.csv
VMC-05,Roku-Roku HC 658-II,HSK-E40,32000,6.26,Default Preset,bull nose end mill,1045 Steel (P),P,HSM,milling,finishing,hsm,0.5,6,614,4687,0,0.0032,90.79,0.0098,0.25,flood,0,END MILLS FOR MACHINE 4.csv
VMC-05,Roku-Roku HC 658-II,HSK-E40,32000,6.26,Default Preset,bull nose end mill,4140/4340 Alloy (P),P,Rough,milling,roughing,conventional,0.5,6,353,2699,0,0.0052,84.8,0.315,0.2,flood,0,END MILLS FOR MACHINE 4.csv
VMC-05,Roku-Roku HC 658-II,HSK-E40,32000,6.26,Default Preset,bull nose end mill,4140/4340 Alloy (P),P,HEM Adaptive,milling,roughing,adaptive,0.5,6,495,3779,0,0.0063,142.47,0.6299,0.05,flood,0,END MILLS FOR MACHINE 4.csv
VMC-05,Roku-Roku HC 658-II,HSK-E40,32000,6.26,Default Preset,bull nose end mill,4140/4340 Alloy (P),P,Trochoidal,milling,roughing,trochoidal,0.5,6,530,4049,0,0.0068,165.37,0.7874,0.04,flood,0,END MILLS FOR MACHINE 4.csv
VMC-05,Roku-Roku HC 658-II,HSK-E40,32000,6.26,Default Preset,bull nose end mill,4140/4340 Alloy (P),P,Slot,milling,roughing,slot,0.5,6,283,2159,0,0.0047,61.05,0.2205,0.5,flood,0,END MILLS FOR MACHINE 4.csv
VMC-05,Roku-Roku HC 658-II,HSK-E40,32000,6.26,Default Preset,bull nose end mill,4140/4340 Alloy (P),P,Ramp,milling,roughing,plunge,0.5,6,247,1889,0,0.0026,29.67,0.315,0.2,flood,0,END MILLS FOR MACHINE 4.csv
VMC-05,Roku-Roku HC 658-II,HSK-E40,32000,6.26,Default Preset,bull nose end mill,4140/4340 Alloy (P),P,Semi,milling,semi_finishing,conventional,0.5,6,391,2988,0,0.0041,72.7,0.1181,0.25,flood,0,END MILLS FOR MACHINE 4.csv
VMC-05,Roku-Roku HC 658-II,HSK-E40,32000,6.26,Default Preset,bull nose end mill,4140/4340 Alloy (P),P,Finish,milling,finishing,conventional,0.5,6,429,3278,0,0.0032,63.5,0.0197,0.3748,flood,0,END MILLS FOR MACHINE 4.csv
VMC-05,Roku-Roku HC 658-II,HSK-E40,32000,6.26,Default Preset,bull nose end mill,4140/4340 Alloy (P),P,HSM,milling,finishing,hsm,0.5,6,558,4261,0,0.0032,82.54,0.0098,0.25,flood,0,END MILLS FOR MACHINE 4.csv
VMC-05,Roku-Roku HC 658-II,HSK-E40,32000,6.26,Default Preset,bull nose end mill,1018 Steel (P),P,Rough,milling,roughing,conventional,0.5,6,459,3509,0,0.0052,110.24,0.315,0.2,flood,0,END MILLS FOR MACHINE 4.csv
VMC-05,Roku-Roku HC 658-II,HSK-E40,32000,6.26,Default Preset,bull nose end mill,1018 Steel (P),P,HEM Adaptive,milling,roughing,adaptive,0.5,6,643,4912,0,0.0063,185.19,0.6299,0.05,flood,0,END MILLS FOR MACHINE 4.csv
VMC-05,Roku-Roku HC 658-II,HSK-E40,32000,6.26,Default Preset,bull nose end mill,1018 Steel (P),P,Trochoidal,milling,roughing,trochoidal,0.5,6,689,5263,0,0.0068,214.95,0.7874,0.04,flood,0,END MILLS FOR MACHINE 4.csv
VMC-05,Roku-Roku HC 658-II,HSK-E40,32000,6.26,Default Preset,bull nose end mill,1018 Steel (P),P,Slot,milling,roughing,slot,0.5,6,367,2807,0,0.0047,79.37,0.2205,0.5,flood,0,END MILLS FOR MACHINE 4.csv
VMC-05,Roku-Roku HC 658-II,HSK-E40,32000,6.26,Default Preset,bull nose end mill,1018 Steel (P),P,Ramp,milling,roughing,plunge,0.5,6,322,2456,0,0.0026,38.58,0.315,0.2,flood,0,END MILLS FOR MACHINE 4.csv
VMC-05,Roku-Roku HC 658-II,HSK-E40,32000,6.26,Default Preset,bull nose end mill,1018 Steel (P),P,Semi,milling,semi_finishing,conventional,0.5,6,509,3885,0,0.0041,94.52,0.1181,0.25,flood,0,END MILLS FOR MACHINE 4.csv
VMC-05,Roku-Roku HC 658-II,HSK-E40,32000,6.26,Default Preset,bull nose end mill,1018 Steel (P),P,Finish,milling,finishing,conventional,0.5,6,558,4261,0,0.0032,82.54,0.0197,0.3748,flood,0,END MILLS FOR MACHINE 4.csv
VMC-05,Roku-Roku HC 658-II,HSK-E40,32000,6.26,Default Preset,bull nose end mill,1018 Steel (P),P,HSM,milling,finishing,hsm,0.5,6,725,5539,0,0.0032,107.29,0.0098,0.25,flood,0,END MILLS FOR MACHINE 4.csv
VMC-05,Roku-Roku HC 658-II,HSK-E40,32000,6.26,Default Preset,bull nose end mill,1045 Steel (P),P,Rough,milling,roughing,conventional,0.5,6,389,2969,0,0.0052,93.28,0.315,0.2,flood,0,END MILLS FOR MACHINE 4.csv
VMC-05,Roku-Roku HC 658-II,HSK-E40,32000,6.26,Default Preset,bull nose end mill,1045 Steel (P),P,HEM Adaptive,milling,roughing,adaptive,0.5,6,544,4157,0,0.0063,156.72,0.6299,0.05,flood,0,END MILLS FOR MACHINE 4.csv
VMC-05,Roku-Roku HC 658-II,HSK-E40,32000,6.26,Default Preset,bull nose end mill,1045 Steel (P),P,Trochoidal,milling,roughing,trochoidal,0.5,6,583,4454,0,0.0068,181.91,0.7874,0.04,flood,0,END MILLS FOR MACHINE 4.csv
VMC-05,Roku-Roku HC 658-II,HSK-E40,32000,6.26,Default Preset,bull nose end mill,1045 Steel (P),P,Slot,milling,roughing,slot,0.5,6,311,2375,0,0.0047,67.15,0.2205,0.5,flood,0,END MILLS FOR MACHINE 4.csv
VMC-05,Roku-Roku HC 658-II,HSK-E40,32000,6.26,Default Preset,bull nose end mill,1045 Steel (P),P,Ramp,milling,roughing,plunge,0.5,6,272,2078,0,0.0026,32.64,0.315,0.2,flood,0,END MILLS FOR MACHINE 4.csv
VMC-05,Roku-Roku HC 658-II,HSK-E40,32000,6.26,Default Preset,bull nose end mill,1045 Steel (P),P,Semi,milling,semi_finishing,conventional,0.5,6,430,3287,0,0.0041,79.98,0.1181,0.25,flood,0,END MILLS FOR MACHINE 4.csv
VMC-05,Roku-Roku HC 658-II,HSK-E40,32000,6.26,Default Preset,bull nose end mill,1045 Steel (P),P,Finish,milling,finishing,conventional,0.5,6,472,3605,0,0.0032,69.83,0.0197,0.3748,flood,0,END MILLS FOR MACHINE 4.csv
VMC-05,Roku-Roku HC 658-II,HSK-E40,32000,6.26,Default Preset,bull nose end mill,1045 Steel (P),P,HSM,milling,finishing,hsm,0.5,6,614,4687,0,0.0032,90.79,0.0098,0.25,flood,0,END MILLS FOR MACHINE 4.csv
VMC-05,Roku-Roku HC 658-II,HSK-E40,32000,6.26,Default Preset,bull nose end mill,4140/4340 Alloy (P),P,Rough,milling,roughing,conventional,0.5,6,353,2699,0,0.0052,84.8,0.315,0.2,flood,0,END MILLS FOR MACHINE 4.csv
VMC-05,Roku-Roku HC 658-II,HSK-E40,32000,6.26,Default Preset,bull nose end mill,4140/4340 Alloy (P),P,HEM Adaptive,milling,roughing,adaptive,0.5,6,495,3779,0,0.0063,142.47,0.6299,0.05,flood,0,END MILLS FOR MACHINE 4.csv
VMC-05,Roku-Roku HC 658-II,HSK-E40,32000,6.26,Default Preset,bull nose end mill,4140/4340 Alloy (P),P,Trochoidal,milling,roughing,trochoidal,0.5,6,530,4049,0,0.0068,165.37,0.7874,0.04,flood,0,END MILLS FOR MACHINE 4.csv
VMC-05,Roku-Roku HC 658-II,HSK-E40,32000,6.26,Default Preset,bull nose end mill,4140/4340 Alloy (P),P,Slot,milling,roughing,slot,0.5,6,283,2159,0,0.0047,61.05,0.2205,0.5,flood,0,END MILLS FOR MACHINE 4.csv
VMC-05,Roku-Roku HC 658-II,HSK-E40,32000,6.26,Default Preset,bull nose end mill,4140/4340 Alloy (P),P,Ramp,milling,roughing,plunge,0.5,6,247,1889,0,0.0026,29.67,0.315,0.2,flood,0,END MILLS FOR MACHINE 4.csv
VMC-05,Roku-Roku HC 658-II,HSK-E40,32000,6.26,Default Preset,bull nose end mill,4140/4340 Alloy (P),P,Semi,milling,semi_finishing,conventional,0.5,6,391,2988,0,0.0041,72.7,0.1181,0.25,flood,0,END MILLS FOR MACHINE 4.csv
VMC-05,Roku-Roku HC 658-II,HSK-E40,32000,6.26,Default Preset,bull nose end mill,4140/4340 Alloy (P),P,Finish,milling,finishing,conventional,0.5,6,429,3278,0,0.0032,63.5,0.0197,0.3748,flood,0,END MILLS FOR MACHINE 4.csv
VMC-05,Roku-Roku HC 658-II,HSK-E40,32000,6.26,Default Preset,bull nose end mill,4140/4340 Alloy (P),P,HSM,milling,finishing,hsm,0.5,6,558,4261,0,0.0032,82.54,0.0098,0.25,flood,0,END MILLS FOR MACHINE 4.csv
VMC-05,Roku-Roku HC 658-II,HSK-E40,32000,6.26,Default Preset,bull nose end mill,1018 Steel (P),P,Rough,milling,roughing,conventional,0.25,6,459,7018,0,0.0031,132.62,0.25,0.1,flood,0,END MILLS FOR MACHINE 4.csv
VMC-05,Roku-Roku HC 658-II,HSK-E40,32000,6.26,Default Preset,bull nose end mill,1018 Steel (P),P,HEM Adaptive,milling,roughing,adaptive,0.25,6,643,9825,0,0.0038,222.8,0.5,0.025,flood,0,END MILLS FOR MACHINE 4.csv
VMC-05,Roku-Roku HC 658-II,HSK-E40,32000,6.26,Default Preset,bull nose end mill,1018 Steel (P),P,Trochoidal,milling,roughing,trochoidal,0.25,6,689,10527,0,0.0041,258.62,0.625,0.02,flood,0,END MILLS FOR MACHINE 4.csv
VMC-05,Roku-Roku HC 658-II,HSK-E40,32000,6.26,Default Preset,bull nose end mill,1018 Steel (P),P,Slot,milling,roughing,slot,0.25,6,367,5614,0,0.0028,95.48,0.125,0.25,flood,0,END MILLS FOR MACHINE 4.csv
VMC-05,Roku-Roku HC 658-II,HSK-E40,32000,6.26,Default Preset,bull nose end mill,1018 Steel (P),P,Ramp,milling,roughing,plunge,0.25,6,322,4912,0,0.0016,46.41,0.25,0.1,flood,0,END MILLS FOR MACHINE 4.csv
VMC-05,Roku-Roku HC 658-II,HSK-E40,32000,6.26,Default Preset,bull nose end mill,1018 Steel (P),P,Semi,milling,semi_finishing,conventional,0.25,6,509,7770,0,0.0024,113.8,0.1181,0.1252,flood,0,END MILLS FOR MACHINE 4.csv
VMC-05,Roku-Roku HC 658-II,HSK-E40,32000,6.26,Default Preset,bull nose end mill,1018 Steel (P),P,Finish,milling,finishing,conventional,0.25,6,558,8522,0,0.0019,98.64,0.0197,0.1874,flood,0,END MILLS FOR MACHINE 4.csv
VMC-05,Roku-Roku HC 658-II,HSK-E40,32000,6.26,Default Preset,bull nose end mill,1018 Steel (P),P,HSM,milling,finishing,hsm,0.25,6,725,11078,0,0.0019,128.23,0.0098,0.125,flood,0,END MILLS FOR MACHINE 4.csv
VMC-05,Roku-Roku HC 658-II,HSK-E40,32000,6.26,Default Preset,bull nose end mill,1045 Steel (P),P,Rough,milling,roughing,conventional,0.25,6,389,5938,0,0.0031,112.21,0.25,0.1,flood,0,END MILLS FOR MACHINE 4.csv
VMC-05,Roku-Roku HC 658-II,HSK-E40,32000,6.26,Default Preset,bull nose end mill,1045 Steel (P),P,HEM Adaptive,milling,roughing,adaptive,0.25,6,544,8313,0,0.0038,188.52,0.5,0.025,flood,0,END MILLS FOR MACHINE 4.csv
VMC-05,Roku-Roku HC 658-II,HSK-E40,32000,6.26,Default Preset,bull nose end mill,1045 Steel (P),P,Trochoidal,milling,roughing,trochoidal,0.25,6,583,8907,0,0.0041,218.82,0.625,0.02,flood,0,END MILLS FOR MACHINE 4.csv
VMC-05,Roku-Roku HC 658-II,HSK-E40,32000,6.26,Default Preset,bull nose end mill,1045 Steel (P),P,Slot,milling,roughing,slot,0.25,6,311,4751,0,0.0028,80.8,0.125,0.25,flood,0,END MILLS FOR MACHINE 4.csv
VMC-05,Roku-Roku HC 658-II,HSK-E40,32000,6.26,Default Preset,bull nose end mill,1045 Steel (P),P,Ramp,milling,roughing,plunge,0.25,6,272,4157,0,0.0016,39.28,0.25,0.1,flood,0,END MILLS FOR MACHINE 4.csv
VMC-05,Roku-Roku HC 658-II,HSK-E40,32000,6.26,Default Preset,bull nose end mill,1045 Steel (P),P,Semi,milling,semi_finishing,conventional,0.25,6,430,6574,0,0.0024,96.28,0.1181,0.1252,flood,0,END MILLS FOR MACHINE 4.csv
VMC-05,Roku-Roku HC 658-II,HSK-E40,32000,6.26,Default Preset,bull nose end mill,1045 Steel (P),P,Finish,milling,finishing,conventional,0.25,6,472,7211,0,0.0019,83.47,0.0197,0.1874,flood,0,END MILLS FOR MACHINE 4.csv
VMC-05,Roku-Roku HC 658-II,HSK-E40,32000,6.26,Default Preset,bull nose end mill,1045 Steel (P),P,HSM,milling,finishing,hsm,0.25,6,614,9374,0,0.0019,108.5,0.0098,0.125,flood,0,END MILLS FOR MACHINE 4.csv
VMC-05,Roku-Roku HC 658-II,HSK-E40,32000,6.26,Default Preset,bull nose end mill,4140/4340 Alloy (P),P,Rough,milling,roughing,conventional,0.25,6,353,5398,0,0.0031,102.01,0.25,0.1,flood,0,END MILLS FOR MACHINE 4.csv
VMC-05,Roku-Roku HC 658-II,HSK-E40,32000,6.26,Default Preset,bull nose end mill,4140/4340 Alloy (P),P,HEM Adaptive,milling,roughing,adaptive,0.25,6,495,7558,0,0.0038,171.39,0.5,0.025,flood,0,END MILLS FOR MACHINE 4.csv
VMC-05,Roku-Roku HC 658-II,HSK-E40,32000,6.26,Default Preset,bull nose end mill,4140/4340 Alloy (P),P,Trochoidal,milling,roughing,trochoidal,0.25,6,530,8098,0,0.0041,198.94,0.625,0.02,flood,0,END MILLS FOR MACHINE 4.csv
VMC-05,Roku-Roku HC 658-II,HSK-E40,32000,6.26,Default Preset,bull nose end mill,4140/4340 Alloy (P),P,Slot,milling,roughing,slot,0.25,6,283,4319,0,0.0028,73.46,0.125,0.25,flood,0,END MILLS FOR MACHINE 4.csv
VMC-05,Roku-Roku HC 658-II,HSK-E40,32000,6.26,Default Preset,bull nose end mill,4140/4340 Alloy (P),P,Ramp,milling,roughing,plunge,0.25,6,247,3779,0,0.0016,35.71,0.25,0.1,flood,0,END MILLS FOR MACHINE 4.csv
VMC-05,Roku-Roku HC 658-II,HSK-E40,32000,6.26,Default Preset,bull nose end mill,4140/4340 Alloy (P),P,Semi,milling,semi_finishing,conventional,0.25,6,391,5977,0,0.0024,87.54,0.1181,0.1252,flood,0,END MILLS FOR MACHINE 4.csv
VMC-05,Roku-Roku HC 658-II,HSK-E40,32000,6.26,Default Preset,bull nose end mill,4140/4340 Alloy (P),P,Finish,milling,finishing,conventional,0.25,6,429,6555,0,0.0019,75.87,0.0197,0.1874,flood,0,END MILLS FOR MACHINE 4.csv
VMC-05,Roku-Roku HC 658-II,HSK-E40,32000,6.26,Default Preset,bull nose end mill,4140/4340 Alloy (P),P,HSM,milling,finishing,hsm,0.25,6,558,8522,0,0.0019,98.64,0.0098,0.125,flood,0,END MILLS FOR MACHINE 4.csv
VMC-05,Roku-Roku HC 658-II,HSK-E40,32000,6.26,Default Preset,bull nose end mill,1018 Steel (P),P,Rough,milling,roughing,conventional,0.25,6,459,7018,0,0.0031,132.62,0.25,0.1,flood,0,END MILLS FOR MACHINE 4.csv
VMC-05,Roku-Roku HC 658-II,HSK-E40,32000,6.26,Default Preset,bull nose end mill,1018 Steel (P),P,HEM Adaptive,milling,roughing,adaptive,0.25,6,643,9825,0,0.0038,222.8,0.5,0.025,flood,0,END MILLS FOR MACHINE 4.csv
VMC-05,Roku-Roku HC 658-II,HSK-E40,32000,6.26,Default Preset,bull nose end mill,1018 Steel (P),P,Trochoidal,milling,roughing,trochoidal,0.25,6,689,10527,0,0.0041,258.62,0.625,0.02,flood,0,END MILLS FOR MACHINE 4.csv
VMC-05,Roku-Roku HC 658-II,HSK-E40,32000,6.26,Default Preset,bull nose end mill,1018 Steel (P),P,Slot,milling,roughing,slot,0.25,6,367,5614,0,0.0028,95.48,0.125,0.25,flood,0,END MILLS FOR MACHINE 4.csv
VMC-05,Roku-Roku HC 658-II,HSK-E40,32000,6.26,Default Preset,bull nose end mill,1018 Steel (P),P,Ramp,milling,roughing,plunge,0.25,6,322,4912,0,0.0016,46.41,0.25,0.1,flood,0,END MILLS FOR MACHINE 4.csv
VMC-05,Roku-Roku HC 658-II,HSK-E40,32000,6.26,Default Preset,bull nose end mill,1018 Steel (P),P,Semi,milling,semi_finishing,conventional,0.25,6,509,7770,0,0.0024,113.8,0.1181,0.1252,flood,0,END MILLS FOR MACHINE 4.csv
VMC-05,Roku-Roku HC 658-II,HSK-E40,32000,6.26,Default Preset,bull nose end mill,1018 Steel (P),P,Finish,milling,finishing,conventional,0.25,6,558,8522,0,0.0019,98.64,0.0197,0.1874,flood,0,END MILLS FOR MACHINE 4.csv
VMC-05,Roku-Roku HC 658-II,HSK-E40,32000,6.26,Default Preset,bull nose end mill,1018 Steel (P),P,HSM,milling,finishing,hsm,0.25,6,725,11078,0,0.0019,128.23,0.0098,0.125,flood,0,END MILLS FOR MACHINE 4.csv
VMC-05,Roku-Roku HC 658-II,HSK-E40,32000,6.26,Default Preset,bull nose end mill,1045 Steel (P),P,Rough,milling,roughing,conventional,0.25,6,389,5938,0,0.0031,112.21,0.25,0.1,flood,0,END MILLS FOR MACHINE 4.csv
VMC-05,Roku-Roku HC 658-II,HSK-E40,32000,6.26,Default Preset,bull nose end mill,1045 Steel (P),P,HEM Adaptive,milling,roughing,adaptive,0.25,6,544,8313,0,0.0038,188.52,0.5,0.025,flood,0,END MILLS FOR MACHINE 4.csv
VMC-05,Roku-Roku HC 658-II,HSK-E40,32000,6.26,Default Preset,bull nose end mill,1045 Steel (P),P,Trochoidal,milling,roughing,trochoidal,0.25,6,583,8907,0,0.0041,218.82,0.625,0.02,flood,0,END MILLS FOR MACHINE 4.csv
VMC-05,Roku-Roku HC 658-II,HSK-E40,32000,6.26,Default Preset,bull nose end mill,1045 Steel (P),P,Slot,milling,roughing,slot,0.25,6,311,4751,0,0.0028,80.8,0.125,0.25,flood,0,END MILLS FOR MACHINE 4.csv
VMC-05,Roku-Roku HC 658-II,HSK-E40,32000,6.26,Default Preset,bull nose end mill,1045 Steel (P),P,Ramp,milling,roughing,plunge,0.25,6,272,4157,0,0.0016,39.28,0.25,0.1,flood,0,END MILLS FOR MACHINE 4.csv
VMC-05,Roku-Roku HC 658-II,HSK-E40,32000,6.26,Default Preset,bull nose end mill,1045 Steel (P),P,Semi,milling,semi_finishing,conventional,0.25,6,430,6574,0,0.0024,96.28,0.1181,0.1252,flood,0,END MILLS FOR MACHINE 4.csv
VMC-05,Roku-Roku HC 658-II,HSK-E40,32000,6.26,Default Preset,bull nose end mill,1045 Steel (P),P,Finish,milling,finishing,conventional,0.25,6,472,7211,0,0.0019,83.47,0.0197,0.1874,flood,0,END MILLS FOR MACHINE 4.csv
VMC-05,Roku-Roku HC 658-II,HSK-E40,32000,6.26,Default Preset,bull nose end mill,1045 Steel (P),P,HSM,milling,finishing,hsm,0.25,6,614,9374,0,0.0019,108.5,0.0098,0.125,flood,0,END MILLS FOR MACHINE 4.csv
VMC-05,Roku-Roku HC 658-II,HSK-E40,32000,6.26,Default Preset,bull nose end mill,4140/4340 Alloy (P),P,Rough,milling,roughing,conventional,0.25,6,353,5398,0,0.0031,102.01,0.25,0.1,flood,0,END MILLS FOR MACHINE 4.csv
VMC-05,Roku-Roku HC 658-II,HSK-E40,32000,6.26,Default Preset,bull nose end mill,4140/4340 Alloy (P),P,HEM Adaptive,milling,roughing,adaptive,0.25,6,495,7558,0,0.0038,171.39,0.5,0.025,flood,0,END MILLS FOR MACHINE 4.csv
VMC-05,Roku-Roku HC 658-II,HSK-E40,32000,6.26,Default Preset,bull nose end mill,4140/4340 Alloy (P),P,Trochoidal,milling,roughing,trochoidal,0.25,6,530,8098,0,0.0041,198.94,0.625,0.02,flood,0,END MILLS FOR MACHINE 4.csv
VMC-05,Roku-Roku HC 658-II,HSK-E40,32000,6.26,Default Preset,bull nose end mill,4140/4340 Alloy (P),P,Slot,milling,roughing,slot,0.25,6,283,4319,0,0.0028,73.46,0.125,0.25,flood,0,END MILLS FOR MACHINE 4.csv
VMC-05,Roku-Roku HC 658-II,HSK-E40,32000,6.26,Default Preset,bull nose end mill,4140/4340 Alloy (P),P,Ramp,milling,roughing,plunge,0.25,6,247,3779,0,0.0016,35.71,0.25,0.1,flood,0,END MILLS FOR MACHINE 4.csv
VMC-05,Roku-Roku HC 658-II,HSK-E40,32000,6.26,Default Preset,bull nose end mill,4140/4340 Alloy (P),P,Semi,milling,semi_finishing,conventional,0.25,6,391,5977,0,0.0024,87.54,0.1181,0.1252,flood,0,END MILLS FOR MACHINE 4.csv
VMC-05,Roku-Roku HC 658-II,HSK-E40,32000,6.26,Default Preset,bull nose end mill,4140/4340 Alloy (P),P,Finish,milling,finishing,conventional,0.25,6,429,6555,0,0.0019,75.87,0.0197,0.1874,flood,0,END MILLS FOR MACHINE 4.csv
VMC-05,Roku-Roku HC 658-II,HSK-E40,32000,6.26,Default Preset,bull nose end mill,4140/4340 Alloy (P),P,HSM,milling,finishing,hsm,0.25,6,558,8522,0,0.0019,98.64,0.0098,0.125,flood,0,END MILLS FOR MACHINE 4.csv
VMC-05,Roku-Roku HC 658-II,HSK-E40,32000,6.26,Default Preset,bull nose end mill,1018 Steel (P),P,Rough,milling,roughing,conventional,0.375,6,459,4679,0,0.0042,117.16,0.315,0.15,flood,0,END MILLS FOR MACHINE 4.csv
VMC-05,Roku-Roku HC 658-II,HSK-E40,32000,6.26,Default Preset,bull nose end mill,1018 Steel (P),P,HEM Adaptive,milling,roughing,adaptive,0.375,6,643,6550,0,0.005,196.81,0.6299,0.0375,flood,0,END MILLS FOR MACHINE 4.csv
VMC-05,Roku-Roku HC 658-II,HSK-E40,32000,6.26,Default Preset,bull nose end mill,1018 Steel (P),P,Trochoidal,milling,roughing,trochoidal,0.375,6,689,7018,0,0.0054,228.44,0.7874,0.03,flood,0,END MILLS FOR MACHINE 4.csv
VMC-05,Roku-Roku HC 658-II,HSK-E40,32000,6.26,Default Preset,bull nose end mill,1018 Steel (P),P,Slot,milling,roughing,slot,0.375,6,367,3743,0,0.0038,84.35,0.1875,0.375,flood,0,END MILLS FOR MACHINE 4.csv
VMC-05,Roku-Roku HC 658-II,HSK-E40,32000,6.26,Default Preset,bull nose end mill,1018 Steel (P),P,Ramp,milling,roughing,plunge,0.375,6,322,3275,0,0.0021,41,0.315,0.15,flood,0,END MILLS FOR MACHINE 4.csv
VMC-05,Roku-Roku HC 658-II,HSK-E40,32000,6.26,Default Preset,bull nose end mill,1018 Steel (P),P,Semi,milling,semi_finishing,conventional,0.375,6,509,5180,0,0.0032,99.11,0.1181,0.1874,flood,0,END MILLS FOR MACHINE 4.csv
VMC-05,Roku-Roku HC 658-II,HSK-E40,32000,6.26,Default Preset,bull nose end mill,1018 Steel (P),P,Finish,milling,finishing,conventional,0.375,6,558,5681,0,0.0026,87.23,0.0197,0.2811,flood,0,END MILLS FOR MACHINE 4.csv
VMC-05,Roku-Roku HC 658-II,HSK-E40,32000,6.26,Default Preset,bull nose end mill,1018 Steel (P),P,HSM,milling,finishing,hsm,0.375,6,725,7385,0,0.0026,113.39,0.0098,0.1875,flood,0,END MILLS FOR MACHINE 4.csv
VMC-05,Roku-Roku HC 658-II,HSK-E40,32000,6.26,Default Preset,bull nose end mill,1045 Steel (P),P,Rough,milling,roughing,conventional,0.375,6,389,3959,0,0.0042,99.13,0.315,0.15,flood,0,END MILLS FOR MACHINE 4.csv
VMC-05,Roku-Roku HC 658-II,HSK-E40,32000,6.26,Default Preset,bull nose end mill,1045 Steel (P),P,HEM Adaptive,milling,roughing,adaptive,0.375,6,544,5542,0,0.005,166.52,0.6299,0.0375,flood,0,END MILLS FOR MACHINE 4.csv
VMC-05,Roku-Roku HC 658-II,HSK-E40,32000,6.26,Default Preset,bull nose end mill,1045 Steel (P),P,Trochoidal,milling,roughing,trochoidal,0.375,6,583,5938,0,0.0054,193.29,0.7874,0.03,flood,0,END MILLS FOR MACHINE 4.csv
VMC-05,Roku-Roku HC 658-II,HSK-E40,32000,6.26,Default Preset,bull nose end mill,1045 Steel (P),P,Slot,milling,roughing,slot,0.375,6,311,3167,0,0.0038,71.37,0.1875,0.375,flood,0,END MILLS FOR MACHINE 4.csv
VMC-05,Roku-Roku HC 658-II,HSK-E40,32000,6.26,Default Preset,bull nose end mill,1045 Steel (P),P,Ramp,milling,roughing,plunge,0.375,6,272,2771,0,0.0021,34.69,0.315,0.15,flood,0,END MILLS FOR MACHINE 4.csv
VMC-05,Roku-Roku HC 658-II,HSK-E40,32000,6.26,Default Preset,bull nose end mill,1045 Steel (P),P,Semi,milling,semi_finishing,conventional,0.375,6,430,4383,0,0.0032,83.86,0.1181,0.1874,flood,0,END MILLS FOR MACHINE 4.csv
VMC-05,Roku-Roku HC 658-II,HSK-E40,32000,6.26,Default Preset,bull nose end mill,1045 Steel (P),P,Finish,milling,finishing,conventional,0.375,6,472,4807,0,0.0026,73.81,0.0197,0.2811,flood,0,END MILLS FOR MACHINE 4.csv
VMC-05,Roku-Roku HC 658-II,HSK-E40,32000,6.26,Default Preset,bull nose end mill,1045 Steel (P),P,HSM,milling,finishing,hsm,0.375,6,614,6249,0,0.0026,95.95,0.0098,0.1875,flood,0,END MILLS FOR MACHINE 4.csv
VMC-05,Roku-Roku HC 658-II,HSK-E40,32000,6.26,Default Preset,bull nose end mill,4140/4340 Alloy (P),P,Rough,milling,roughing,conventional,0.375,6,353,3599,0,0.0042,90.12,0.315,0.15,flood,0,END MILLS FOR MACHINE 4.csv
VMC-05,Roku-Roku HC 658-II,HSK-E40,32000,6.26,Default Preset,bull nose end mill,4140/4340 Alloy (P),P,HEM Adaptive,milling,roughing,adaptive,0.375,6,495,5038,0,0.005,151.38,0.6299,0.0375,flood,0,END MILLS FOR MACHINE 4.csv
VMC-05,Roku-Roku HC 658-II,HSK-E40,32000,6.26,Default Preset,bull nose end mill,4140/4340 Alloy (P),P,Trochoidal,milling,roughing,trochoidal,0.375,6,530,5398,0,0.0054,175.71,0.7874,0.03,flood,0,END MILLS FOR MACHINE 4.csv
VMC-05,Roku-Roku HC 658-II,HSK-E40,32000,6.26,Default Preset,bull nose end mill,4140/4340 Alloy (P),P,Slot,milling,roughing,slot,0.375,6,283,2879,0,0.0038,64.88,0.1875,0.375,flood,0,END MILLS FOR MACHINE 4.csv
VMC-05,Roku-Roku HC 658-II,HSK-E40,32000,6.26,Default Preset,bull nose end mill,4140/4340 Alloy (P),P,Ramp,milling,roughing,plunge,0.375,6,247,2519,0,0.0021,31.54,0.315,0.15,flood,0,END MILLS FOR MACHINE 4.csv
VMC-05,Roku-Roku HC 658-II,HSK-E40,32000,6.26,Default Preset,bull nose end mill,4140/4340 Alloy (P),P,Semi,milling,semi_finishing,conventional,0.375,6,391,3984,0,0.0032,76.23,0.1181,0.1874,flood,0,END MILLS FOR MACHINE 4.csv
VMC-05,Roku-Roku HC 658-II,HSK-E40,32000,6.26,Default Preset,bull nose end mill,4140/4340 Alloy (P),P,Finish,milling,finishing,conventional,0.375,6,429,4370,0,0.0026,67.1,0.0197,0.2811,flood,0,END MILLS FOR MACHINE 4.csv
VMC-05,Roku-Roku HC 658-II,HSK-E40,32000,6.26,Default Preset,bull nose end mill,4140/4340 Alloy (P),P,HSM,milling,finishing,hsm,0.375,6,558,5681,0,0.0026,87.23,0.0098,0.1875,flood,0,END MILLS FOR MACHINE 4.csv
VMC-05,Roku-Roku HC 658-II,HSK-E40,32000,6.26,Default Preset,spot drill,1018 Steel (P),P,Spot,drilling,roughing,conventional,0.5,2,344,2632,0,0.0036,19.17,0,0.5,flood,0,TWIST DRILLS.csv
VMC-05,Roku-Roku HC 658-II,HSK-E40,32000,6.26,Default Preset,spot drill,1045 Steel (P),P,Spot,drilling,roughing,conventional,0.5,2,291,2227,0,0.0036,16.22,0,0.5,flood,0,TWIST DRILLS.csv
VMC-05,Roku-Roku HC 658-II,HSK-E40,32000,6.26,Default Preset,spot drill,4140/4340 Alloy (P),P,Spot,drilling,roughing,conventional,0.5,2,265,2024,0,0.0036,14.74,0,0.5,flood,0,TWIST DRILLS.csv
VMC-05,Roku-Roku HC 658-II,HSK-E40,32000,6.26,Default Preset,drill,1018 Steel (P),P,Drill,drilling,roughing,conventional,0.0781,2,138,6737,0,0.0011,14.32,0,0.078,flood,0,TWIST DRILLS.csv
VMC-05,Roku-Roku HC 658-II,HSK-E40,32000,6.26,Default Preset,drill,1018 Steel (P),P,Peck,drilling,roughing,plunge,0.0781,2,96,4716,0,0.0005,5.01,0,0.078,flood,0,TWIST DRILLS.csv
VMC-05,Roku-Roku HC 658-II,HSK-E40,32000,6.26,Default Preset,drill,1045 Steel (P),P,Drill,drilling,roughing,conventional,0.0781,2,117,5701,0,0.0011,12.12,0,0.078,flood,0,TWIST DRILLS.csv
VMC-05,Roku-Roku HC 658-II,HSK-E40,32000,6.26,Default Preset,drill,1045 Steel (P),P,Peck,drilling,roughing,plunge,0.0781,2,82,3990,0,0.0005,4.24,0,0.078,flood,0,TWIST DRILLS.csv
VMC-05,Roku-Roku HC 658-II,HSK-E40,32000,6.26,Default Preset,drill,4140/4340 Alloy (P),P,Drill,drilling,roughing,conventional,0.0781,2,106,5182,0,0.0011,11.02,0,0.078,flood,0,TWIST DRILLS.csv
VMC-05,Roku-Roku HC 658-II,HSK-E40,32000,6.26,Default Preset,drill,4140/4340 Alloy (P),P,Peck,drilling,roughing,plunge,0.0781,2,74,3628,0,0.0005,3.86,0,0.078,flood,0,TWIST DRILLS.csv
VMC-05,Roku-Roku HC 658-II,HSK-E40,32000,6.26,Default Preset,drill,1018 Steel (P),P,Drill,drilling,roughing,conventional,0.0937,2,138,5614,0,0.0012,13.48,0,0.0937,flood,0,TWIST DRILLS.csv
VMC-05,Roku-Roku HC 658-II,HSK-E40,32000,6.26,Default Preset,drill,1018 Steel (P),P,Peck,drilling,roughing,plunge,0.0937,2,96,3930,0,0.0006,4.72,0,0.0937,flood,0,TWIST DRILLS.csv
VMC-05,Roku-Roku HC 658-II,HSK-E40,32000,6.26,Default Preset,drill,1045 Steel (P),P,Drill,drilling,roughing,conventional,0.0937,2,117,4751,0,0.0012,11.41,0,0.0937,flood,0,TWIST DRILLS.csv
VMC-05,Roku-Roku HC 658-II,HSK-E40,32000,6.26,Default Preset,drill,1045 Steel (P),P,Peck,drilling,roughing,plunge,0.0937,2,82,3325,0,0.0006,3.99,0,0.0937,flood,0,TWIST DRILLS.csv
VMC-05,Roku-Roku HC 658-II,HSK-E40,32000,6.26,Default Preset,drill,4140/4340 Alloy (P),P,Drill,drilling,roughing,conventional,0.0937,2,106,4319,0,0.0012,10.37,0,0.0937,flood,0,TWIST DRILLS.csv
VMC-05,Roku-Roku HC 658-II,HSK-E40,32000,6.26,Default Preset,drill,4140/4340 Alloy (P),P,Peck,drilling,roughing,plunge,0.0937,2,74,3023,0,0.0006,3.63,0,0.0937,flood,0,TWIST DRILLS.csv
VMC-05,Roku-Roku HC 658-II,HSK-E40,32000,6.26,Default Preset,drill,1018 Steel (P),P,Drill,drilling,roughing,conventional,0.104,2,138,5061,0,0.0013,13.15,0,0.1039,flood,0,TWIST DRILLS.csv
VMC-05,Roku-Roku HC 658-II,HSK-E40,32000,6.26,Default Preset,drill,1018 Steel (P),P,Peck,drilling,roughing,plunge,0.104,2,96,3543,0,0.0006,4.6,0,0.1039,flood,0,TWIST DRILLS.csv
VMC-05,Roku-Roku HC 658-II,HSK-E40,32000,6.26,Default Preset,drill,1045 Steel (P),P,Drill,drilling,roughing,conventional,0.104,2,117,4282,0,0.0013,11.13,0,0.1039,flood,0,TWIST DRILLS.csv
VMC-05,Roku-Roku HC 658-II,HSK-E40,32000,6.26,Default Preset,drill,1045 Steel (P),P,Peck,drilling,roughing,plunge,0.104,2,82,2998,0,0.0006,3.9,0,0.1039,flood,0,TWIST DRILLS.csv
VMC-05,Roku-Roku HC 658-II,HSK-E40,32000,6.26,Default Preset,drill,4140/4340 Alloy (P),P,Drill,drilling,roughing,conventional,0.104,2,106,3893,0,0.0013,10.12,0,0.1039,flood,0,TWIST DRILLS.csv
VMC-05,Roku-Roku HC 658-II,HSK-E40,32000,6.26,Default Preset,drill,4140/4340 Alloy (P),P,Peck,drilling,roughing,plunge,0.104,2,74,2725,0,0.0006,3.54,0,0.1039,flood,0,TWIST DRILLS.csv
VMC-05,Roku-Roku HC 658-II,HSK-E40,32000,6.26,Default Preset,drill,1018 Steel (P),P,Drill,drilling,roughing,conventional,0.11,2,138,4785,0,0.0013,12.81,0,0.1098,flood,0,TWIST DRILLS.csv
VMC-05,Roku-Roku HC 658-II,HSK-E40,32000,6.26,Default Preset,drill,1018 Steel (P),P,Peck,drilling,roughing,plunge,0.11,2,96,3349,0,0.0007,4.48,0,0.1098,flood,0,TWIST DRILLS.csv
VMC-05,Roku-Roku HC 658-II,HSK-E40,32000,6.26,Default Preset,drill,1045 Steel (P),P,Drill,drilling,roughing,conventional,0.11,2,117,4049,0,0.0013,10.84,0,0.1098,flood,0,TWIST DRILLS.csv
VMC-05,Roku-Roku HC 658-II,HSK-E40,32000,6.26,Default Preset,drill,1045 Steel (P),P,Peck,drilling,roughing,plunge,0.11,2,82,2834,0,0.0007,3.79,0,0.1098,flood,0,TWIST DRILLS.csv
VMC-05,Roku-Roku HC 658-II,HSK-E40,32000,6.26,Default Preset,drill,4140/4340 Alloy (P),P,Drill,drilling,roughing,conventional,0.11,2,106,3681,0,0.0013,9.85,0,0.1098,flood,0,TWIST DRILLS.csv
VMC-05,Roku-Roku HC 658-II,HSK-E40,32000,6.26,Default Preset,drill,4140/4340 Alloy (P),P,Peck,drilling,roughing,plunge,0.11,2,74,2576,0,0.0007,3.45,0,0.1098,flood,0,TWIST DRILLS.csv
VMC-05,Roku-Roku HC 658-II,HSK-E40,32000,6.26,Default Preset,drill,1018 Steel (P),P,Drill,drilling,roughing,conventional,0.12,2,138,4386,0,0.0014,12.61,0,0.1201,flood,0,TWIST DRILLS.csv
VMC-05,Roku-Roku HC 658-II,HSK-E40,32000,6.26,Default Preset,drill,1018 Steel (P),P,Peck,drilling,roughing,plunge,0.12,2,96,3070,0,0.0007,4.41,0,0.1201,flood,0,TWIST DRILLS.csv
VMC-05,Roku-Roku HC 658-II,HSK-E40,32000,6.26,Default Preset,drill,1045 Steel (P),P,Drill,drilling,roughing,conventional,0.12,2,117,3711,0,0.0014,10.67,0,0.1201,flood,0,TWIST DRILLS.csv
VMC-05,Roku-Roku HC 658-II,HSK-E40,32000,6.26,Default Preset,drill,1045 Steel (P),P,Peck,drilling,roughing,plunge,0.12,2,82,2598,0,0.0007,3.73,0,0.1201,flood,0,TWIST DRILLS.csv
VMC-05,Roku-Roku HC 658-II,HSK-E40,32000,6.26,Default Preset,drill,4140/4340 Alloy (P),P,Drill,drilling,roughing,conventional,0.12,2,106,3374,0,0.0014,9.7,0,0.1201,flood,0,TWIST DRILLS.csv
VMC-05,Roku-Roku HC 658-II,HSK-E40,32000,6.26,Default Preset,drill,4140/4340 Alloy (P),P,Peck,drilling,roughing,plunge,0.12,2,74,2362,0,0.0007,3.39,0,0.1201,flood,0,TWIST DRILLS.csv
VMC-05,Roku-Roku HC 658-II,HSK-E40,32000,6.26,Default Preset,drill,1018 Steel (P),P,Drill,drilling,roughing,conventional,0.135,3,138,3899,0,0.001,12.28,0,0.135,flood,0,TWIST DRILLS.csv
VMC-05,Roku-Roku HC 658-II,HSK-E40,32000,6.26,Default Preset,drill,1018 Steel (P),P,Peck,drilling,roughing,plunge,0.135,3,96,2729,0,0.0005,4.3,0,0.135,flood,0,TWIST DRILLS.csv
VMC-05,Roku-Roku HC 658-II,HSK-E40,32000,6.26,Default Preset,drill,1045 Steel (P),P,Drill,drilling,roughing,conventional,0.135,3,117,3299,0,0.001,10.39,0,0.135,flood,0,TWIST DRILLS.csv
VMC-05,Roku-Roku HC 658-II,HSK-E40,32000,6.26,Default Preset,drill,1045 Steel (P),P,Peck,drilling,roughing,plunge,0.135,3,82,2309,0,0.0005,3.64,0,0.135,flood,0,TWIST DRILLS.csv
VMC-05,Roku-Roku HC 658-II,HSK-E40,32000,6.26,Default Preset,drill,4140/4340 Alloy (P),P,Drill,drilling,roughing,conventional,0.135,3,106,2999,0,0.001,9.45,0,0.135,flood,0,TWIST DRILLS.csv
VMC-05,Roku-Roku HC 658-II,HSK-E40,32000,6.26,Default Preset,drill,4140/4340 Alloy (P),P,Peck,drilling,roughing,plunge,0.135,3,74,2099,0,0.0005,3.31,0,0.135,flood,0,TWIST DRILLS.csv
VMC-05,Roku-Roku HC 658-II,HSK-E40,32000,6.26,Default Preset,drill,1018 Steel (P),P,Drill,drilling,roughing,conventional,0.1405,3,138,3746,0,0.0011,12.09,0,0.1406,flood,0,TWIST DRILLS.csv
VMC-05,Roku-Roku HC 658-II,HSK-E40,32000,6.26,Default Preset,drill,1018 Steel (P),P,Peck,drilling,roughing,plunge,0.1405,3,96,2622,0,0.0005,4.23,0,0.1406,flood,0,TWIST DRILLS.csv
VMC-05,Roku-Roku HC 658-II,HSK-E40,32000,6.26,Default Preset,drill,1045 Steel (P),P,Drill,drilling,roughing,conventional,0.1405,3,117,3170,0,0.0011,10.23,0,0.1406,flood,0,TWIST DRILLS.csv
VMC-05,Roku-Roku HC 658-II,HSK-E40,32000,6.26,Default Preset,drill,1045 Steel (P),P,Peck,drilling,roughing,plunge,0.1405,3,82,2219,0,0.0005,3.58,0,0.1406,flood,0,TWIST DRILLS.csv
VMC-05,Roku-Roku HC 658-II,HSK-E40,32000,6.26,Default Preset,drill,4140/4340 Alloy (P),P,Drill,drilling,roughing,conventional,0.1405,3,106,2882,0,0.0011,9.3,0,0.1406,flood,0,TWIST DRILLS.csv
VMC-05,Roku-Roku HC 658-II,HSK-E40,32000,6.26,Default Preset,drill,4140/4340 Alloy (P),P,Peck,drilling,roughing,plunge,0.1405,3,74,2017,0,0.0005,3.26,0,0.1406,flood,0,TWIST DRILLS.csv
VMC-05,Roku-Roku HC 658-II,HSK-E40,32000,6.26,Default Preset,drill,1018 Steel (P),P,Drill,drilling,roughing,conventional,0.144,3,138,3655,0,0.0011,12.09,0,0.1441,flood,0,TWIST DRILLS.csv
VMC-05,Roku-Roku HC 658-II,HSK-E40,32000,6.26,Default Preset,drill,1018 Steel (P),P,Peck,drilling,roughing,plunge,0.144,3,96,2559,0,0.0006,4.23,0,0.1441,flood,0,TWIST DRILLS.csv
VMC-05,Roku-Roku HC 658-II,HSK-E40,32000,6.26,Default Preset,drill,1045 Steel (P),P,Drill,drilling,roughing,conventional,0.144,3,117,3093,0,0.0011,10.23,0,0.1441,flood,0,TWIST DRILLS.csv
VMC-05,Roku-Roku HC 658-II,HSK-E40,32000,6.26,Default Preset,drill,1045 Steel (P),P,Peck,drilling,roughing,plunge,0.144,3,82,2165,0,0.0006,3.58,0,0.1441,flood,0,TWIST DRILLS.csv
VMC-05,Roku-Roku HC 658-II,HSK-E40,32000,6.26,Default Preset,drill,4140/4340 Alloy (P),P,Drill,drilling,roughing,conventional,0.144,3,106,2812,0,0.0011,9.3,0,0.1441,flood,0,TWIST DRILLS.csv
VMC-05,Roku-Roku HC 658-II,HSK-E40,32000,6.26,Default Preset,drill,4140/4340 Alloy (P),P,Peck,drilling,roughing,plunge,0.144,3,74,1968,0,0.0006,3.25,0,0.1441,flood,0,TWIST DRILLS.csv
VMC-05,Roku-Roku HC 658-II,HSK-E40,32000,6.26,Default Preset,drill,1018 Steel (P),P,Drill,drilling,roughing,conventional,0.1495,3,138,3521,0,0.0011,11.92,0,0.1496,flood,0,TWIST DRILLS.csv
VMC-05,Roku-Roku HC 658-II,HSK-E40,32000,6.26,Default Preset,drill,1018 Steel (P),P,Peck,drilling,roughing,plunge,0.1495,3,96,2464,0,0.0006,4.17,0,0.1496,flood,0,TWIST DRILLS.csv
VMC-05,Roku-Roku HC 658-II,HSK-E40,32000,6.26,Default Preset,drill,1045 Steel (P),P,Drill,drilling,roughing,conventional,0.1495,3,117,2979,0,0.0011,10.09,0,0.1496,flood,0,TWIST DRILLS.csv
VMC-05,Roku-Roku HC 658-II,HSK-E40,32000,6.26,Default Preset,drill,1045 Steel (P),P,Peck,drilling,roughing,plunge,0.1495,3,82,2085,0,0.0006,3.53,0,0.1496,flood,0,TWIST DRILLS.csv
VMC-05,Roku-Roku HC 658-II,HSK-E40,32000,6.26,Default Preset,drill,4140/4340 Alloy (P),P,Drill,drilling,roughing,conventional,0.1495,3,106,2708,0,0.0011,9.17,0,0.1496,flood,0,TWIST DRILLS.csv
VMC-05,Roku-Roku HC 658-II,HSK-E40,32000,6.26,Default Preset,drill,4140/4340 Alloy (P),P,Peck,drilling,roughing,plunge,0.1495,3,74,1896,0,0.0006,3.21,0,0.1496,flood,0,TWIST DRILLS.csv
VMC-05,Roku-Roku HC 658-II,HSK-E40,32000,6.26,Default Preset,drill,1018 Steel (P),P,Drill,drilling,roughing,conventional,0.1563,2,138,3369,0,0.0018,11.8,0,0.1563,flood,0,TWIST DRILLS.csv
VMC-05,Roku-Roku HC 658-II,HSK-E40,32000,6.26,Default Preset,drill,1018 Steel (P),P,Peck,drilling,roughing,plunge,0.1563,2,96,2358,0,0.0009,4.13,0,0.1563,flood,0,TWIST DRILLS.csv
VMC-05,Roku-Roku HC 658-II,HSK-E40,32000,6.26,Default Preset,drill,1045 Steel (P),P,Drill,drilling,roughing,conventional,0.1563,2,117,2850,0,0.0018,9.99,0,0.1563,flood,0,TWIST DRILLS.csv
VMC-05,Roku-Roku HC 658-II,HSK-E40,32000,6.26,Default Preset,drill,1045 Steel (P),P,Peck,drilling,roughing,plunge,0.1563,2,82,1995,0,0.0009,3.5,0,0.1563,flood,0,TWIST DRILLS.csv
VMC-05,Roku-Roku HC 658-II,HSK-E40,32000,6.26,Default Preset,drill,4140/4340 Alloy (P),P,Drill,drilling,roughing,conventional,0.1563,2,106,2591,0,0.0018,9.08,0,0.1563,flood,0,TWIST DRILLS.csv
VMC-05,Roku-Roku HC 658-II,HSK-E40,32000,6.26,Default Preset,drill,4140/4340 Alloy (P),P,Peck,drilling,roughing,plunge,0.1563,2,74,1814,0,0.0009,3.18,0,0.1563,flood,0,TWIST DRILLS.csv
VMC-05,Roku-Roku HC 658-II,HSK-E40,32000,6.26,Default Preset,drill,1018 Steel (P),P,Drill,drilling,roughing,conventional,0.161,2,138,3269,0,0.0018,11.71,0,0.161,flood,0,TWIST DRILLS.csv
VMC-05,Roku-Roku HC 658-II,HSK-E40,32000,6.26,Default Preset,drill,1018 Steel (P),P,Peck,drilling,roughing,plunge,0.161,2,96,2288,0,0.0009,4.1,0,0.161,flood,0,TWIST DRILLS.csv
VMC-05,Roku-Roku HC 658-II,HSK-E40,32000,6.26,Default Preset,drill,1045 Steel (P),P,Drill,drilling,roughing,conventional,0.161,2,117,2766,0,0.0018,9.91,0,0.161,flood,0,TWIST DRILLS.csv
VMC-05,Roku-Roku HC 658-II,HSK-E40,32000,6.26,Default Preset,drill,1045 Steel (P),P,Peck,drilling,roughing,plunge,0.161,2,82,1936,0,0.0009,3.47,0,0.161,flood,0,TWIST DRILLS.csv
VMC-05,Roku-Roku HC 658-II,HSK-E40,32000,6.26,Default Preset,drill,4140/4340 Alloy (P),P,Drill,drilling,roughing,conventional,0.161,2,106,2515,0,0.0018,9.01,0,0.161,flood,0,TWIST DRILLS.csv
VMC-05,Roku-Roku HC 658-II,HSK-E40,32000,6.26,Default Preset,drill,4140/4340 Alloy (P),P,Peck,drilling,roughing,plunge,0.161,2,74,1760,0,0.0009,3.15,0,0.161,flood,0,TWIST DRILLS.csv
VMC-05,Roku-Roku HC 658-II,HSK-E40,32000,6.26,Default Preset,drill,1018 Steel (P),P,Drill,drilling,roughing,conventional,0.1719,2,138,3062,0,0.0018,11.21,0,0.172,flood,0,TWIST DRILLS.csv
VMC-05,Roku-Roku HC 658-II,HSK-E40,32000,6.26,Default Preset,drill,1018 Steel (P),P,Peck,drilling,roughing,plunge,0.1719,2,96,2144,0,0.0009,3.93,0,0.172,flood,0,TWIST DRILLS.csv
VMC-05,Roku-Roku HC 658-II,HSK-E40,32000,6.26,Default Preset,drill,1045 Steel (P),P,Drill,drilling,roughing,conventional,0.1719,2,117,2591,0,0.0018,9.49,0,0.172,flood,0,TWIST DRILLS.csv
VMC-05,Roku-Roku HC 658-II,HSK-E40,32000,6.26,Default Preset,drill,1045 Steel (P),P,Peck,drilling,roughing,plunge,0.1719,2,82,1814,0,0.0009,3.32,0,0.172,flood,0,TWIST DRILLS.csv
VMC-05,Roku-Roku HC 658-II,HSK-E40,32000,6.26,Default Preset,drill,4140/4340 Alloy (P),P,Drill,drilling,roughing,conventional,0.1719,2,106,2356,0,0.0018,8.63,0,0.172,flood,0,TWIST DRILLS.csv
VMC-05,Roku-Roku HC 658-II,HSK-E40,32000,6.26,Default Preset,drill,4140/4340 Alloy (P),P,Peck,drilling,roughing,plunge,0.1719,2,74,1649,0,0.0009,3.02,0,0.172,flood,0,TWIST DRILLS.csv
VMC-05,Roku-Roku HC 658-II,HSK-E40,32000,6.26,Default Preset,drill,1018 Steel (P),P,Drill,drilling,roughing,conventional,0.177,2,138,2974,0,0.0019,11.01,0,0.1772,flood,0,TWIST DRILLS.csv
VMC-05,Roku-Roku HC 658-II,HSK-E40,32000,6.26,Default Preset,drill,1018 Steel (P),P,Peck,drilling,roughing,plunge,0.177,2,96,2082,0,0.0009,3.85,0,0.1772,flood,0,TWIST DRILLS.csv
VMC-05,Roku-Roku HC 658-II,HSK-E40,32000,6.26,Default Preset,drill,1045 Steel (P),P,Drill,drilling,roughing,conventional,0.177,2,117,2516,0,0.0019,9.31,0,0.1772,flood,0,TWIST DRILLS.csv
